Repository: binarypd/binarypd.github.io

File: 2983d53f0d67d4c12be2.tdb
$
$ Database for Zn-Te from Y. Feutelais et al. 1997 (included in LB Vol. 4)
$
$ Y. Feutelais, A. Haloui, B. Legendre, J. Phase Equilib., 18, 48-61(1997).
$
$ Dataset created 2016.03.28 by Bengt Hallstedt.
$ 2021.02.07: Modified for use with GES6.
$
$ ------------------------------------------------------------------------------
 TEMP-LIM 298.15 6000.00 !
$
$ELEMENT NAME  REF. STATE               ATOMIC MASS H298-H0    S298    !
$
 ELEMENT VA   VACUUM                      0.0          0.0      0.0    ! 
 ELEMENT TE   HEXAGONAL_A8              127.60      6080.      49.221  ! 
 ELEMENT ZN   HCP_A3                     65.38      5657.0     41.63   ! 
$ ------------------------------------------------------------------------------
$ Species
$
 SPECIE  TE2                                TE2 !
 SPECIE  TE3                                TE3 !
 SPECIE  TE4                                TE4 !
 SPECIE  TE5                                TE5 !
 SPECIE  TE6                                TE6 !
 SPECIE  TE7                                TE7 !
 SPECIE  ZNTE                               ZN1TE1 !
$ ------------------------------------------------------------------------------
$ Phase definitions
$
 PHASE LIQUID:L % 1 1 !
 CONST LIQUID:L : TE ZN ZNTE : !
$
$ Hcp (hP2, P6_3/mmc) and Me2X (NiAs-type, hP4, P6_3/mmc, B8_1)
$
 PHASE HCP_A3 %A 2 1 0.5 !
 CONST HCP_A3 : ZN : VA : !
$
$ gamma-Se (hP3, P3_121)
$
 PHASE HEXAGONAL_A8 % 1 1 !
 CONST HEXAGONAL_A8 : TE : !
$
$ ZnS (cF8, F-43m)
$
 PHASE ZNTE_B3 % 2 1 1 !
 CONST ZNTE_B3 : ZN : TE : !
$
 PHASE GAS:G % 1 1 !
 CONST GAS:G : TE TE2 TE3 TE4 TE5 TE6 TE7 ZNTE ZN : !
$ ------------------------------------------------------------------------------
$ Defaults
$
 DEFINE-SYSTEM-DEFAULT ELEMENT 2 !
 DEFAULT-COM DEFINE_SYSTEM_ELEMENT VA !
 TYPE-DEF % SEQ * !
 TYPE-DEF A GES AMEND_PHASE_DESCRIPTION @ MAGNETIC -3 0.28 !
 TYPE-DEF B GES AMEND_PHASE_DESCRIPTION @ MAGNETIC -1 0.4 !
 FUNCTION ZERO      298.15  0;                                         6000 N !
 FUNCTION UN_ASS    298.15  0;                                         6000 N !
 FUNCTION R         298.15  +8.31451;                                  6000 N !
 FUNCTION RTLNP     298.15  +8.31451*T*LN(1E-05*P);                    6000 N !
$ ------------------------------------------------------------------------------
$ Element data
$ ------------------------------------------------------------------------------
$ Te
$
$ HEXAGONAL_A8 and LIQUID revised in unary 3.0
$
 PAR  G(HEXAGONAL_A8,TE),,              +GHSERTE;                2000 N 95Dav !
 PAR  G(LIQUID,TE),,                    +GLIQTE;                 2000 N 95Dav !
$
 PAR  G(GAS,TE),,                       +FTE+RTLNP;,,                 N 00SUB !
 PAR  G(GAS,TE2),,                      +FTE2+RTLNP;,,                N 00SUB !
 PAR  G(GAS,TE3),,                      +FTE3+RTLNP;,,                N 00SUB !
 PAR  G(GAS,TE4),,                      +FTE4+RTLNP;,,                N 00SUB !
 PAR  G(GAS,TE5),,                      +FTE5+RTLNP;,,                N 00SUB !
 PAR  G(GAS,TE6),,                      +FTE6+RTLNP;,,                N 00SUB !
 PAR  G(GAS,TE7),,                      +FTE7+RTLNP;,,                N 00SUB !
$
 FUNCTION GHSERTE   298.15  -10544.679+183.372894*T-35.6687*T*LN(T)
       +0.01583435*T**2-5.240417E-06*T**3+155015*T**(-1);
       722.66  Y  +9160.595-129.265373*T+13.004*T*LN(T)
       -0.0362361*T**2+5.006367E-06*T**3-1286810*T**(-1);
      1150.00  Y  -12781.349+174.901226*T-32.5596*T*LN(T);
      1600.00  N !
 FUNCTION GLIQTE    298.15  -17554.731+685.877639*T-126.318*T*LN(T)
       +0.2219435*T**2-9.42075E-05*T**3+827930*T**(-1);
       626.49  Y  -3165763.48+46756.357*T-7196.41*T*LN(T)
       +7.09775*T**2-0.00130692833*T**3+2.58051E+08*T**(-1);
       722.66  Y  +180326.959-1500.57909*T+202.743*T*LN(T)
       -0.142016*T**2+1.6129733E-05*T**3-24238450*T**(-1);
      1150.00  Y  +19110.036-26.1929273*T+GHSERTE;
      1600.00  N !
$ Te (g) :
 FUNCTION FTE       298.15  +203077-39.3937*T-21.4658*T*LN(T)
       +0.00106813*T**2-3.03132E-07*T**3+9080.15*T**(-1);
      1300.00  Y  +204434-64.4228*T-17.6757*T*LN(T)
       -0.00193648*T**2+8.01703E-08*T**3+123672*T**(-1);
      4100.00  Y  +169215+51.7696*T-31.8142*T*LN(T)
       +6.2125E-04*T**2-7.38245E-09*T**3+16889800*T**(-1);
     10000.00  N !
$ Te2 (g) :
 FUNCTION FTE2      298.15  +155823-93.7413*T-23.3943*T*LN(T)
       -0.0186449*T**2+2.81237E-06*T**3-164708*T**(-1);
      1000.00  Y  +141003+90.3569*T-50.7498*T*LN(T)
       +0.0026634*T**2-1.91725E-07*T**3+1217270*T**(-1);
      2600.00  Y  +136052+57.9731*T-45.6215*T*LN(T)
       -6.77045E-04*T**2+6.52445E-08*T**3+7374000*T**(-1);
      5800.00  Y  +128152+120.993*T-53.6328*T*LN(T)
       +0.00102992*T**2+9.34818E-09*T**3-1196190*T**(-1);
      6000.00  N !
$ Te3 (g) :
 FUNCTION FTE3      298.15  +185372+54.5927*T-58.1833*T*LN(T)
       -4.42972E-06*T**2+1.7586E-10*T**3+75006*T**(-1);
      6000.00  N !
$ Te4 (g) :
 FUNCTION FTE4      298.15  +191687+179.006*T-83.1138*T*LN(T)
       -7.69355E-06*T**2+3.07578E-10*T**3+127262*T**(-1);
      6000.00  N !
$ Te5 (g) :
 FUNCTION FTE5      298.15  +187059+263.053*T-108.07*T*LN(T)
       -4.33393E-06*T**2+1.71808E-10*T**3+111272*T**(-1);
      6000.00  N !
$ Te6 (g) :
 FUNCTION FTE6      298.15  +186041+400.857*T-133.016*T*LN(T)
       -3.74116E-06*T**2+1.49701E-10*T**3+128382*T**(-1);
      6000.00  N !
$ Te7 (g) :
 FUNCTION FTE7      298.15  +206091+501.61*T-157.955*T*LN(T)
       -4.85134E-06*T**2+1.92685E-10*T**3+156512*T**(-1);
      6000.00  N !
$ ------------------------------------------------------------------------------
$ Zn
$
$ BCT_A5 and DIAMOND_A4 added in unary 3.0
$ HCP_A3 revised in unary 4.1 (due to introduction of HCP_ZN)
$ RHOMBOHEDRAL_A7 and TETRAGONAL_A6 added in unary 4.1
$ TETRAGONAL_A6 revised in unary 4.4
$ CBCC_A12 and CUB_A13 added in unary 4.4
$ HCP_A3 and LIQUID modified in unary 5.0 (melting T and coefficients adjusted)
$ RHOMBO_A10 added in unary 5.0
$
$ Pure Zn restored as HCP_A3
$
 PAR  G(HCP_A3,ZN:VA),,                 +GHSERZN;                1700 N 91Din !
$PAR  G(HCP_A3,ZN:VA),,                 +GHSERZN
$            +2969.82-1.56968*T;                                 1700 N 93Kow !
$PAR  G(FCC_A1,ZN:VA),,                 +GHSERZN
$            +2969.82-1.56968*T;                                 1700 N 91Din !
$PAR  G(BCC_A2,ZN:VA),,                 +GHSERZN
$            +2886.96-2.5104*T;                                  1700 N 91Din !
$PAR  G(DIAMOND_A4,ZN),,                +GHSERZN+30*T;           1700 N SGCOST !
$PAR  G(BCT_A5,ZN),,                    +GHSERZN
$            +2886.96-2.5104*T;                                  1700 N SGCOST !
$PAR  G(TETRAGONAL_A6,ZN),,             +GHSERZN+4184;           1700 N 96Lee !
$PAR  G(TETRAGONAL_A6,ZN),,             +GHSERZN
$            +2886.96-2.5104*T;                                  1700 N 99SGUN !
$PAR  G(RHOMBOHEDRAL_A7,ZN),,           +GHSERZN+2300+11.5*T;    1700 N 99SGUN !
$PAR  G(RHOMBO_A10,ZN),,                +GLIQZN-2000+10*T;       1700 N 98Han !
$PAR  G(CBCC_A12,ZN:VA),,               +GHSERZN+2000;           1700 N 01Mie !
$PAR  G(CUB_A13,ZN:VA),,                +GHSERZN+2000;           1700 N 01Mie !
 PAR  G(LIQUID,ZN),,                    +GLIQZN;                 1700 N 91Din !
$
 PAR  G(GAS,ZN),,                       +F15669T+RTLNP;,,             N 97SUB !
$
 FUNCTION GHSERZN   298.15  -7285.787+118.470069*T-23.701314*T*LN(T)
       -0.001712034*T**2-1.264963E-06*T**3;
       692.677 Y  -11070.546+172.345644*T-31.38*T*LN(T)+4.7047E+26*T**(-9);
      1700.00  N !
 FUNCTION GLIQZN    298.15  +7157.222-10.29305*T+GHSERZN-3.58949E-19*T**7;
       692.677 Y  -3620.385+161.60854*T-31.38*T*LN(T);
      1700.00  N !
 FUNCTION GBCCZN    298.15  +GHSERZN+2886.96-2.5104*T;                 6000 N !
$ Zn(g)
 FUNCTION F15669T   298.15  +124152.804-21.0289705*T-20.897*T*LN(T)
       +6.65E-05*T**2-5.58E-09*T**3+3335*T**(-1);
      4300.00  Y  +104038.336+64.4573277*T-31.558*T*LN(T)
       +0.00230425*T**2-8.82333333E-08*T**3+5389360*T**(-1);
      8200.00  Y  +681283.394-922.574931*T+78.50201*T*LN(T)
       -0.0070638*T**2+6.18466667E-08*T**3-5.65175E+08*T**(-1);
     10000.00  N !
$ ------------------------------------------------------------------------------
$ Binary system
$
$ From Y. Feutelais et al. 1997 (included in LB Vol. 4)
$
$ Y. Feutelais, A. Haloui, B. Legendre, J. Phase Equilib., 18, 48-61(1997).
$
$ Checked against LB and paper. Checked at 6000 K.
$
 PAR  G(LIQUID,ZNTE),,                  +GLIQZN+GLIQTE
             -85580.45+14.15596*T;,,                                  N 97Feu !
 PAR  L(LIQUID,TE,ZNTE;0),,             +32907.74-27.19253*T;,,       N 97Feu !
 PAR  L(LIQUID,TE,ZNTE;1),,             +1963.48;,,                   N 97Feu !
 PAR  L(LIQUID,ZN,ZNTE;0),,             +71495.73-31.9686*T;,,        N 97Feu !
 PAR  L(LIQUID,ZN,ZNTE;1),,             +19933.56;,,                  N 97Feu !
$
 PAR  G(ZNTE_B3,ZN:TE),,                   -134241.14+233.99357*T
             -45.543121*T*LN(T)-0.008813001*T**2;,,                   N 97Feu !
$
 PAR  G(GAS,ZNTE),,                     +FTEZN+RTLNP;,,               N 00SUB !
$ ZnSe(g)
 FUNCTION FTEZN     298.15  +243809.753-6.95676098*T-37.39241*T*LN(T)
       -5.31368E-06*T**2+39538.8*T**(-1);
      2000.00  N !
$ ------------------------------------------------------------------------------
$
 ASSESSED_SYSTEM
  TE-ZN(TDB -* +LIQUID +GAS +HCP_A3 +HEXAGONAL_A8 +ZNTE_B3 
  ;G5 C_S:LIQUID/ZN ;P3 TMM:300/2000 DOR:GAS STP:.8/1300) !
$
$
 LIST-OF-REFERENCE
 NUMBER  SOURCE
  Null   'Unknown source'
  Same   'Same or similar interaction as in the corresponding stable phase'
  REFLAV 'Laves phase convention: G(LAVES,X:X)=+3*GHSERXX+15000'
  SGCOST 'COST 507 database, SGTE unary database V.3.0, 1996; Al, B, Nd, Ti, Zn'
  91Din  'A.T. Dinsdale, Calphad, 15, 317-425(1991).'
  93Kow  'M. Kowalski, P.J. Spencer, J. Phase Equilib., 14, 432-38 (1993),
          SGTE unary database V.4.1, 1999; Zn'
  95Dav  'A.V. Davydov, M.H. Rand, B.B. Argent, Calphad, 19, 375-87(1995),
          SGTE unary database V.3.0, 1996; Te'
  96Lee  'B.-J. Lee, Calphad, 20, 471-80(1996)
          SGTE unary database V.4.4, 2001; Zn'
  97Feu  'Y. Feutelais, A. Haloui, B. Legendre,
          J. Phase Equilib., 18, 48-61(1997); Zn-Te'
  97SUB  'SGTE Substance Database, version 1997'
  98Han  'S.C. Hansen, Calphad, 22, 359-73(1998),
          SGTE unary database V.5.0, 2009; Zn'
  99SGUN 'SGTE unary database V.4.1, 1999.'
  00SUB  'SGTE Substance Database, version 2000'
  01Mie  'J. Miettinen, Calphad, 25, 43-58(2001),
          SGTE unary database V.4.4, 2001; Sn, Zn'
!

File: 3b290999a86a6a4bce3c.tdb
$
$ Database for Ta-B from A.A.A.P. da Silva et al. 2018.
$
$ A.A.A.P. da Silva, F. Ferreira, B.B. de Lima-Kuehn, G.C. Coelho, C.A. Nunes,
$ P. Vilasi, J.-M. Fiorani, N. David, M. Vilasi, Calphad, 63, 107-15(2018).
$
$ Dataset created 2019.03.05 by Bengt Hallstedt.
$ 2021.02.05: Modified for use with GES6.
$
$ ------------------------------------------------------------------------------
 TEMP-LIM 298.15 6000.00 !
$
$ELEMENT NAME  REF. STATE               ATOMIC MASS H298-H0    S298    !
$
 ELEMENT VA   VACUUM                      0.0          0.0      0.0    ! 
 ELEMENT B    BETA_RHOMBO_B              10.81      1222.0      5.9    ! 
 ELEMENT TA   BCC_A2                    180.9479    5681.872   41.4718 ! 
$ ------------------------------------------------------------------------------
$ Phase definitions
$
 PHASE LIQUID:L % 1 1 !
 CONST LIQUID:L : B TA : !
$
$ Fcc (cF4, Fm-3m) and MeX (cF8, Fm-3m)
$
 PHASE FCC_A1 %A 2 1 1 !
 CONST FCC_A1 : TA : B VA% : !
$
$ Bcc (cI2, Im-3m)
$
 PHASE BCC_A2 %B 2 1 3 !
 CONST BCC_A2 : TA% : B VA% : !
$
$ Hcp (hP2, P6_3/mmc) and Me2X (NiAs-type, hP4, P6_3/mmc, B8_1)
$
 PHASE HCP_A3 %A 2 1 0.5 !
 CONST HCP_A3 : TA : B VA% : !
$
$ Prototype beta-B (hR105, R-3m)
$
 PHASE BETA_RHOMBO_B % 2 93 12 !
 CONST BETA_RHOMBO_B : B : B : !
$
$ Prototype Al2Cu (tI12, I4/mcm)
$
 PHASE TA2B_C16 % 2 2 1 !
 CONST TA2B_C16 : TA : B% VA : !
$
$ Prototype Si2U3 (tP10, P4/mbm)
$
 PHASE TA3B2_D5A % 2 3 2 !
 CONST TA3B2_D5A : TA : B : !
$
$ Prototype CrB (oC8, Cmcm)
$
 PHASE TAB_B33 % 2 1 1 !
 CONST TAB_B33 : TA : B : !
$
$ Prototype FeB (oP8, Pnma)
$
 PHASE TAB_B27 % 2 1 1 !
 CONST TAB_B27 : TA : B% VA : !
$
$ Prototype V5B6 (oC22, Cmmm)
$
 PHASE TA5B6 % 2 5 6 !
 CONST TA5B6 : TA : B : !
$
$ Prototype Ta3B4 (oI14, Immm)
$
 PHASE TA3B4_D7B % 2 3 4 !
 CONST TA3B4_D7B : TA : B : !
$
$ Prototype AlB2 (hP3, P6/mmm)
$
 PHASE TAB2_C32 % 2 1 2 !
 CONST TAB2_C32 : TA% VA : B% VA : !
$ ------------------------------------------------------------------------------
$ Defaults
$
 DEFINE-SYSTEM-DEFAULT ELEMENT 2 !
 DEFAULT-COM DEFINE_SYSTEM_ELEMENT VA !
 TYPE-DEF % SEQ * !
 TYPE-DEF A GES AMEND_PHASE_DESCRIPTION @ MAGNETIC -3 0.28 !
 TYPE-DEF B GES AMEND_PHASE_DESCRIPTION @ MAGNETIC -1 0.4 !
 FUNCTION ZERO      298.15  0;                                         6000 N !
 FUNCTION UN_ASS    298.15  0;                                         6000 N !
 FUNCTION R         298.15  +8.31451;                                  6000 N !
$ ------------------------------------------------------------------------------
$ Element data
$ ------------------------------------------------------------------------------
$ B
$
$ FCC_A1, HCP_A3, DIAMOND_A4 and GRAPHITE added in unary 3.0
$ BCC_A2 added in unary 4.1
$ GRAPHITE revised in unary 4.4 (using the value from COST 507)
$ FCC_A1, BCC_A2 and HCP_A3 removed in unary 5.0
$ ALPHA_RHOMBO_B added in unary 5.0
$
$ FCC_A1, BCC_A2 and HCP_A3 still in SGSOL 5.0
$ The value for FCC_A1 in COST (and SGTE) is possibly incorrect.
$
$PAR  G(BETA_RHOMBO_B,B),,              +GHSERBB;,,                   N 91Din !
 PAR  G(BETA_RHOMBO_B,B:B),,            +105*GHSERBB;,,               N 91Din !
$PAR  G(ALPHA_RHOMBO_B,B),,             +GALPBB;,,                    N 09SGUN !
$PAR  G(FCC_A1,B:VA),,                  +GHSERBB+43514-12.217*T;,,    N SGCOST !
$PAR  G(FCC_A1,B:VA),,                  +GHSERBB+50208-13.472*T;,,    N 94Hal !
$PAR  G(BCC_A2,B:VA),,                  +GHSERBB+43514-12.217*T;,,    N 94Hal !
$PAR  G(HCP_A3,B:VA),,                  +GHSERBB+50208-9.706*T;,,     N SGCOST !
$PAR  G(GRAPHITE,B),,                   +GHSERBB+10000-2*T;,,         N SGCOST !
$PAR  G(GRAPHITE,B),,                   +GHSERBB+5000;,,              N 96SGUN !
$PAR  G(DIAMOND_A4,B),,                 +GHSERBB+10;,,                N 99SGUN !
$PAR  G(DIAMOND_A4,B),,                 +GHSERBB+20;,,                N COST !
$PAR  G(DIAMOND_A4,B),,                 +GHSERBB;,,                   N 96SGUN !
 PAR  G(LIQUID,B),,                     +GLIQBB;,,                    N 91Din !
$
 PAR  G(TAB2_C32,VA:B),,                +2*GHSERBB+100416-19.4*T;,,   N 18DaS !
 PAR  L(TAB2_C32,VA:B,VA;0),,           +200000;,,                    N 18DaS !
$
 FUNCTION GHSERBB   298.15  -7735.284+107.111864*T-15.6641*T*LN(T)
       -0.006864515*T**2+6.18878E-07*T**3+370843*T**(-1);
      1100.00  Y  -16649.474+184.801744*T-26.6047*T*LN(T)
       -7.9809E-04*T**2-2.556E-08*T**3+1748270*T**(-1);
      2348.00  Y  -36667.582+231.336244*T-31.5957527*T*LN(T)
       -0.00159488*T**2+1.34719E-07*T**3+11205883*T**(-1);
      3000.00  Y  -21530.653+222.396264*T-31.4*T*LN(T);
      6000.00  N !
 FUNCTION GALPBB    298.15  -6076.24+86.648762*T-12.942464*T*LN(T)
       -7.089468E-3*T**2+0.659896E-6*T**3-45*T**(-1);
      1400.00  Y  +28477.506-106.789208*T+12.1072478*T*LN(T)
       -13.316875E-3*T**2+0.706895E-6*T**3-8002403*T**(-1);
      3000.00  Y  -25699.64+225.127135*T-31.4*T*LN(T);
      6000.00  N !
 FUNCTION GLIQBB    298.15  +48458.559-20.268025*T+GHSERBB;
       500.00  Y  +41119.703+82.101722*T-14.9827763*T*LN(T)
       -0.007095669*T**2+5.07347E-07*T**3+335484*T**(-1);
      2348.00  Y  +28842.012+200.94731*T-31.4*T*LN(T);
      3000.00  Y  +50372.665-21.448954*T+GHSERBB;
      6000.00  N !
 FUNCTION GFCCBB    298.15  +GHSERBB+43514-12.217*T;                   6000 N !
$ ------------------------------------------------------------------------------
$ Ta
$
 PAR  G(BCC_A2,TA:VA),,                 +GHSERTA;,,                   N 91Din !
 PAR  G(FCC_A1,TA:VA),,                 +GHSERTA+16000+1.7*T;,,       N 91Din !
 PAR  G(HCP_A3,TA:VA),,                 +GHSERTA+12000+2.4*T;,,       N 91Din !
 PAR  G(LIQUID,TA),,                    +GLIQTA;,,                    N 91Din !
$
 PAR  G(TA2B_C16,TA:VA),,               +2*GHSERTA+10000;,,           N 18DaS !
 PAR  G(TAB_B27,TA:VA),,                +GHSERTA+64300;,,             N 18DaS !
 PAR  G(TAB2_C32,TA:VA),,               +GHSERTA+12000+2.4*T;,,       N 18DaS !
 PAR  L(TAB2_C32,TA,VA:VA;0),,          +200000;,,                    N 18DaS !
$
 FUNCTION GHSERTA   298.15  -7285.889+119.139857*T-23.7592624*T*LN(T)
       -0.002623033*T**2+1.70109E-07*T**3-3293*T**(-1);
      1300.00  Y  -22389.955+243.88676*T-41.137088*T*LN(T)
       +0.006167572*T**2-6.55136E-07*T**3+2429586*T**(-1);
      2500.00  Y  +229382.886-722.59722*T+78.5244752*T*LN(T)
       -0.017983376*T**2+1.95033E-07*T**3-93813648*T**(-1);
      3290.00  Y  -1042384.01+2985.49125*T-362.159132*T*LN(T)
       +0.043117795*T**2-1.055148E-06*T**3+5.54714342E+08*T**(-1);
      6000.00  N !
 FUNCTION GLIQTA    298.15  +29160.975-7.578729*T+GHSERTA;
      1000.00  Y  +43884.339-61.981795*T+0.0279523*T*LN(T)
       -0.012330066*T**2+6.14599E-07*T**3-3523338*T**(-1);
      3290.00  Y  -6314.543+258.110873*T-41.84*T*LN(T);
      6000.00  N !
$ ------------------------------------------------------------------------------
$ Va
$
 PAR  G(TAB2_C32,VA:VA),,               +9*T;,,                      N 18DaS !
$ ------------------------------------------------------------------------------
$ Binary system
$
$ A.A.A.P. da Silva, F. Ferreira, B.B. de Lima-Kuehn, G.C. Coelho, C.A. Nunes,
$ P. Vilasi, J.-M. Fiorani, N. David, M. Vilasi, Calphad, 63, 107-15(2018).
$
$ Checked against paper and author's tdb. Checked at 6000K.
$
 PAR  L(LIQUID,B,TA;0),,                -229500+52.2*T;,,             N 18DaS !
$
 PAR  G(BCC_A2,TA:B),,                  +GHSERTA+3*GHSERBB+20000;,,   N 18DaS !
 PAR  L(BCC_A2,TA:B,VA;0),,             -12200-3*T;,,                 N 18DaS !
$
 PAR  G(TA2B_C16,TA:B),,                +2*GHSERTA+GHSERBB
             -164800+24.2*T;,,                                        N 18DaS !
 PAR  L(TA2B_C16,TA:B,VA;0),,           +35900;,,                     N 18DaS !
$
 PAR  G(TA3B2_D5A,TA:B),,               +3*GHSERTA+2*GHSERBB
             -357000+59.1*T;,,                                        N 18DaS !
 PAR  G(TAB_B33,TA:B),,                 +GHSERTA+GHSERBB
             -153000+19.7*T;,,                                        N 18DaS !
 PAR  G(TAB_B27,TA:B),,                 +GHSERTA+GHSERBB
             -136400+14.6*T;,,                                        N 18DaS !
 PAR  G(TA5B6,TA:B),,                   +5*GHSERTA+6*GHSERBB
             -857500+113.2*T;,,                                       N 18DaS !
 PAR  G(TA3B4_D7B,TA:B),,               +3*GHSERTA+4*GHSERBB
             -542100+70.5*T;,,                                        N 18DaS !
$
 PAR  G(TAB2_C32,TA:B),,                +GHSERTA+2*GHSERBB
             -223500+28.4*T;,,                                        N 18DaS !
 PAR  L(TAB2_C32,TA,VA:B;0),,           -109390+25*T;,,               N 18DaS !
 PAR  L(TAB2_C32,TA:B,VA;0),,           +247780;,,                    N 18DaS !
$ ------------------------------------------------------------------------------
$
$
 LIST-OF-REFERENCE
 NUMBER  SOURCE
  Null   'Unknown source'
  Same   'Same or similar interaction as in the corresponding stable phase'
  REFLAV 'Laves phase convention: G(LAVES,X:X)=+3*GHSERXX+15000'
  COST   'COST 507 database'
  SGCOST 'COST 507 database, SGTE unary database V.3.0, 1996; Al, B, Nd, Ti, Zn'
  91Din  'A.T. Dinsdale, Calphad, 15, 317-425(1991).'
  94Hal  'B. Hallemans, P. Wollants, J.R. Roos,
          Z. Metallkd., 85, 676-82(1994), SGTE unary database V.4.1, 1999; B'
  96SGUN 'SGTE unary database V.3.0, 1996.'
  99SGUN 'SGTE unary database V.4.1, 1999.'
  09SGUN 'SGTE unary database V.5.0, 2009.'
  18DaS  'A.A.A.P. da Silva, F. Ferreira, B.B. de Lima-Kuehn, G.C. Coelho,
          C.A. Nunes, P. Vilasi, J.-M. Fiorani, N. David, M. Vilasi,
          Calphad, 63, 107-15(2018); Ta-B'
!

File: 3e9fb31e05b721bdd76a.tdb
$
$ Database for K-V from B. Hu et al. 2015.
$
$ B. Hu, M. Yin, Q, Wang, F. Min, Y. Du,
$ Ordnance Mater. Sci. Eng., 38, 16-20(2015).
$
$ Dataset created 2018.10.21 by Bengt Hallstedt.
$ 2021.01.17: Modified for use with GES6.
$
$ ------------------------------------------------------------------------------
 TEMP-LIM 298.15 6000.00 !
$
$ELEMENT NAME  REF. STATE               ATOMIC MASS H298-H0    S298    !
$
 ELEMENT VA   VACUUM                      0.0          0.0      0.0    ! 
 ELEMENT K    BCC_A2                     39.0983    7088.      64.68   ! 
 ELEMENT V    BCC_A2                     50.9415    4507.0     30.89   ! 
$ ------------------------------------------------------------------------------
$ Phase definitions
$
 PHASE LIQUID:L % 1 1 !
 CONST LIQUID:L : K V : !
$
$ Fcc (cF4, Fm-3m) and MeX (cF8, Fm-3m)
$
 PHASE FCC_A1 %A 2 1 1 !
 CONST FCC_A1 : K V : VA : !
$
$ Bcc (cI2, Im-3m)
$
 PHASE BCC_A2 %B 2 1 3 !
 CONST BCC_A2 : K% V% : VA : !
$
$ Hcp (hP2, P6_3/mmc) and Me2X (NiAs-type, hP4, P6_3/mmc, B8_1)
$
 PHASE HCP_A3 %A 2 1 0.5 !
 CONST HCP_A3 : K V : VA : !
$ ------------------------------------------------------------------------------
$ Defaults
$
 DEFINE-SYSTEM-DEFAULT ELEMENT 2 !
 DEFAULT-COM DEFINE_SYSTEM_ELEMENT VA !
 TYPE-DEF % SEQ * !
 TYPE-DEF A GES AMEND_PHASE_DESCRIPTION @ MAGNETIC -3 0.28 !
 TYPE-DEF B GES AMEND_PHASE_DESCRIPTION @ MAGNETIC -1 0.4 !
 FUNCTION ZERO      298.15  0;                                         6000 N !
 FUNCTION UN_ASS    298.15  0;                                         6000 N !
 FUNCTION R         298.15  +8.31451;                                  6000 N !
$ ------------------------------------------------------------------------------
$ Element data
$ ------------------------------------------------------------------------------
$ K
$
 PAR  G(BCC_A2,K:VA)            200.00  +GHSERKK;                2200 N 91Din !
 PAR  G(HCP_A3,K:VA)            200.00  +GHSERKK+50+2*T;         2200 N 91Din !
 PAR  G(FCC_A1,K:VA)            200.00  +GHSERKK+50+1.3*T;       2200 N 91Din !
 PAR  G(LIQUID,K)               200.00  +GLIQKK;                 2200 N 91Din !
$
 FUNCTION GHSERKK   200.00  -16112.929+389.624197*T-77.0571464*T*LN(T)
       +0.146211135*T**2-8.4949147E-05*T**3+243385*T**(-1);
       336.53  Y  -11122.441+192.586544*T-39.2885968*T*LN(T)
       +0.012167386*T**2-2.64387E-06*T**3+43251*T**(-1)+1.19223E+22*T**(-9);
      2200.00  N !
 FUNCTION GLIQKK    200.00  +2318.096-6.886859*T+GHSERKK-9.44E-19*T**7;
       336.53  Y  +2323.019-6.902217*T+GHSERKK-1.19223E+22*T**(-9);
      2200.00  N !
$ ------------------------------------------------------------------------------
$ V
$
 PAR  G(BCC_A2,V:VA),,                  +GHSERVV;                4000 N 91Din !
 PAR  G(FCC_A1,V:VA),,                  +GHSERVV+7500+1.7*T;     4000 N 91Din !
 PAR  G(HCP_A3,V:VA),,                  +GHSERVV+4000+2.4*T;     4000 N 91Din !
$PAR  G(CBCC_A12,V:VA),,                +GHSERVV+9000;           4000 N 91Din !
$PAR  G(CUB_A13,V:VA),,                 +GHSERVV+10000;          4000 N 91Din !
 PAR  G(LIQUID,V),,                     +GLIQVV;                 4000 N 91Din !
$
 FUNCTION GHSERVV   298.15  -7930.43+133.346053*T-24.134*T*LN(T)
       -0.003098*T**2+1.2175E-07*T**3+69460*T**(-1);
       790.00  Y  -7967.842+143.291093*T-25.9*T*LN(T)
       +6.25E-05*T**2-6.8E-07*T**3;
      2183.00  Y  -41689.864+321.140783*T-47.43*T*LN(T)+6.44389E+31*T**(-9);
      4000.00  N !
 FUNCTION GLIQVV    298.15  +20764.117-9.455552*T+GHSERVV-5.19136E-22*T**7;
      2183.00  Y  -19617.51+311.055983*T-47.43*T*LN(T);
      4000.00  N !
$ ------------------------------------------------------------------------------
$ Binary system
$
$ B. Hu, M. Yin, Q, Wang, F. Min, Y. Du,
$ Ordnance Mater. Sci. Eng., 38, 16-20(2015).
$
$ Checked against paper. Checked at 6000 K.
$
 PAR  L(LIQUID,K,V;0),,                 +123600.61;,,                 N 15Hu !
$
 PAR  L(BCC_A2,K,V:VA;0),,              +114554.49;,,                 N 15Hu !
$
$ Metastable
$
 PAR  L(FCC_A1,K,V:VA;0),,              +114554.49;,,                 N Same !
 PAR  L(HCP_A3,K,V:VA;0),,              +114554.49;,,                 N Same !
$ ------------------------------------------------------------------------------
$
$
 LIST-OF-REFERENCE
 NUMBER  SOURCE
  Null   'Unknown source'
  Same   'Same or similar interaction as in the corresponding stable phase'
  COST   'COST 507 database'
  91Din  'A.T. Dinsdale, Calphad, 15, 317-425(1991).'
  15Hu   'B. Hu, M. Yin, Q, Wang, F. Min, Y. Du,
          Ordnance Mater. Sci. Eng., 38, 16-20(2015); K-V'
!
  L(BCC_A2,K,ZR:VA;0),,             +65916.68;,,                  N 15Hu !
 PAR  L(HCP_A3,K,ZR:VA;0),,             +125195.31;,,                 N 15Hu !
$
$ Metastable
$
 PAR  L(FCC_A1,K,ZR:VA;0),,             +181544.538;,,                N Same !
$ ------------------------------------------------------------------------------
$
$
 LIST-OF-REFERENCE
 NUMBER  SOURCE
  Null   'Unknown source'
  Same   'Same or similar interaction as in the corresponding stable phase'
  REFLAV 'Laves phase convention: G(LAVES,X:X)=+3*GHSERXX+15000'
  91Din  'A.T. Dinsdale, Calphad, 15, 317-425(1991).'
  99SGUN 'SGTE unary database V.4.1, 1999.'
  15Hu   'B. Hu, P. Zhou, C. Pan, Y. Du, S. Liu, Y. Li, J. Han,
          Chem. J. Chin. Univ., 36, 1939-44(2015); K-Zr'
!

File: 4096c3d417fd9652023f.tdb
$
$ Database for Cr-Re W. Huang and Y.A. Chang 1998
$
$ W. Huang, Y.A. Chang, J. Alloys Compd., 274, 209-16(1998).
$
$ Dataset created 2015.05.17 by Bengt Hallstedt.
$ 2016.10.17: Source of this dataset identified as 98Hua (instead of 04The).
$ 2020.12.26: Modified for use with GES6.
$
$ Note! Old Re unary data used in this dataset.
$
$ This dataset uses a 8:4:18 model for the sigma phase.
$
$ ------------------------------------------------------------------------------
 TEMP-LIM 298.15 6000.00 !
$
$ELEMENT NAME  REF. STATE               ATOMIC MASS H298-H0    S298    !
$
 ELEMENT VA   VACUUM                      0.0          0.0      0.0    ! 
 ELEMENT CR   BCC_A2                     51.996     4050.0     23.5429 ! 
 ELEMENT RE   HCP_A3                    186.207     5333.      36.4820 ! 
$ ------------------------------------------------------------------------------
$ Phase definitions
$
 PHASE LIQUID:L % 1 1 !
 CONST LIQUID:L : CR RE : !
$
$ Fcc (cF4, Fm-3m) and MeX (cF8, Fm-3m)
$
 PHASE FCC_A1 %A 2 1 1 !
 CONST FCC_A1 : CR RE : VA : !
$
$ Bcc (cI2, Im-3m)
$
 PHASE BCC_A2 %B 2 1 3 !
 CONST BCC_A2 : CR% RE : VA : !
$
$ Hcp (hP2, P6_3/mmc) and Me2X (NiAs-type, hP4, P6_3/mmc, B8_1)
$
 PHASE HCP_A3 %A 2 1 0.5 !
 CONST HCP_A3 : CR RE% : VA : !
$
$ Prototype CrFe (tP30, P4_2/mnm)
$
 PHASE SIGMA_OLD % 3 8 4 18 !
 CONST SIGMA_OLD : RE : CR : CR RE : !
$ ------------------------------------------------------------------------------
$ Defaults
$
 DEFINE-SYSTEM-DEFAULT ELEMENT 2 !
 DEFAULT-COM DEFINE_SYSTEM_ELEMENT VA !
 TYPE-DEF % SEQ * !
 TYPE-DEF A GES AMEND_PHASE_DESCRIPTION @ MAGNETIC -3 0.28 !
 TYPE-DEF B GES AMEND_PHASE_DESCRIPTION @ MAGNETIC -1 0.4 !
 FUNCTION ZERO      298.15  0;                                         6000 N !
 FUNCTION UN_ASS    298.15  0;                                         6000 N !
 FUNCTION R         298.15  +8.31451;                                  6000 N !
$ ------------------------------------------------------------------------------
$ Element data
$ ------------------------------------------------------------------------------
$ Cr
$
 PAR  G(BCC_A2,CR:VA),,                 +GHSERCR;,,                   N 91Din !
 PAR  TC(BCC_A2,CR:VA),,                 -311.50;,,                   N 91Din !
 PAR  BM(BCC_A2,CR:VA),,                   -0.008;,,                  N 91Din !
 PAR  G(FCC_A1,CR:VA),,                 +GHSERCR+7284+0.163*T;,,      N 91Din !
 PAR  TC(FCC_A1,CR:VA),,                -1109.00;,,                   N 91Din !
 PAR  BM(FCC_A1,CR:VA),,                   -2.46;,,                   N 91Din !
 PAR  G(HCP_A3,CR:VA),,                 +GHSERCR+4438;,,              N 91Din !
 PAR  TC(HCP_A3,CR:VA),,                -1109.00;,,                   N 91Din !
 PAR  BM(HCP_A3,CR:VA),,                   -2.46;,,                   N 91Din !
$PAR  G(CUB_A13,CR:VA),,                +GHSERCR+15899+0.6276*T;,,    N 91Din !
$PAR  G(CBCC_A12,CR:VA),,               +GHSERCR+11087+2.7196*T;,,    N 91Din !
 PAR  G(LIQUID,CR),,                    +GLIQCR;,,                    N 91Din !
$
 FUNCTION GHSERCR   298.15  -8856.94+157.48*T-26.908*T*LN(T)
       +0.00189435*T**2-1.47721E-06*T**3+139250*T**(-1);
      2180.00  Y  -34869.344+344.18*T-50*T*LN(T)-2.88526E+32*T**(-9);
      6000.00  N !
 FUNCTION GLIQCR    298.15  +24339.955-11.420225*T+GHSERCR+2.37615E-21*T**7;
      2180.00  Y  -16459.984+335.616316*T-50*T*LN(T);
      6000.00  N !
 FUNCTION GFCCCR    298.15  +GHSERCR+7284+0.163*T;                     6000 N !
$ ------------------------------------------------------------------------------
$ Re
$
$ Note! Old Re unary data used in this dataset.
$
$ HCP_A3 and LIQUID revised in unary 3.0
$ BCC_A2 revised in unary 4.4
$
$PAR  G(HCP_A3,RE:VA),,                 +GHSERRE;,,                   N 96Arb !
 PAR  G(HCP_A3,RE:VA),,                 +GHSERRE;,,                   N 91Din !
 PAR  G(FCC_A1,RE:VA),,                 +GHSERRE+11000-1.5*T;,,       N 91Din !
$PAR  G(BCC_A2,RE:VA),,                 +GHSERRE+17000-3.7*T;,,       N 01SGUN !
 PAR  G(BCC_A2,RE:VA),,                 +GHSERRE+29200-6*T;,,         N 91Din !
$PAR  G(LIQUID,RE),,                    +GLIQRE;,,                    N 96Arb !
 PAR  G(LIQUID,RE),,                    +GLIQRE;,,                    N 91Din !
$
$ Function from 96Arb below
$FUNCTION GHSERRE   298.15  -7695.279+128.421589*T-24.348*T*LN(T)
$      -0.00253505*T**2+1.92818E-07*T**3+32915*T**(-1);
$     1200.00  Y  -15775.998+194.667426*T-33.586*T*LN(T)
$      +0.00224565*T**2-2.81835E-07*T**3+1376270*T**(-1);
$     2400.00  Y  -70882.739+462.110749*T-67.956*T*LN(T)
$      +0.01184945*T**2-7.88955E-07*T**3+18075200*T**(-1);
$     3458.00  Y  +346325.888-1211.37186*T+140.831655*T*LN(T)
$      -0.033764567*T**2+1.053726E-06*T**3-1.34548866E+08*T**(-1);
$     5000.00  Y  -78564.296+346.997842*T-49.519*T*LN(T);
$     6000.00  N !
$ Function from 91Din below
 FUNCTION GHSERRE   298.15  -7305.045234+123.75877268*T-23.68926408*T*LN(T)
       -0.00272338652*T**2;
      3459.00  Y  +38514.17038-65.920605711*T+0.064563482647*T*LN(T)
       -0.0080501843765*T**2+2.1955142943E-7*T**3-15938252.593*T**(-1);
      6000.00  N !
$ Function from 96Arb below
$FUNCTION GLIQRE    298.15  +23820.883-6.34538*T+GHSERRE;
$     2000.00  Y  +568842.665-2527.83846*T+314.178898*T*LN(T)
$      -0.08939817*T**2+3.92854E-06*T**3-1.63100987E+08*T**(-1);
$     3458.00  Y  -39044.888+335.723691*T-49.519*T*LN(T);
$     5000.00  Y  +39519.408-11.274151*T+GHSERRE;
$     6000.00  N !
$ Function from 91Din below
 FUNCTION GLIQRE    298.15  +37991.663203+112.57447515*T-23.68926408*T*LN(T)
       -0.00272338652*T**2;
      1000.00  Y  +66060.978512-113.54012099*T+7.4580354424*T*LN(T)
       -0.016183803907*T**2+7.6949605332E-7*T**3-4421720.5338*T**(-1);
      3459.00  Y  -5301.4298298+328.15854134*T-50*T*LN(T);
      6000.00  N !
 FUNCTION GBCCRE    298.15  +GHSERRE+29200-6*T;                        6000 N !
$ ------------------------------------------------------------------------------
$ Binary system
$
$ W. Huang, Y.A. Chang, J. Alloys Compd., 274, 209-16(1998).
$
$ Checked against paper. Checked at 6000 K.
$
$ Note! Old Re unary data used in this dataset.
$
$ This dataset uses a 8:4:18 model for the sigma phase.
$
 PAR  L(LIQUID,CR,RE;0),,               -16108+4.725*T;,,             N 98Hua !
$
 PAR  L(BCC_A2,CR,RE:VA;0),,            -41685+11.939*T;,,            N 98Hua !
 PAR  L(BCC_A2,CR,RE:VA;1),,            +9935;,,                      N 98Hua !
$
 PAR  L(HCP_A3,CR,RE:VA;0),,            +16704;,,                     N 98Hua !
$
 PAR  G(SIGMA_OLD,RE:CR:CR),,           +8*GHSERRE+22*GHSERCR
             +62572-54.776*T;,,                                       N 98Hua !
 PAR  G(SIGMA_OLD,RE:CR:RE),,           +8*GHSERRE+4*GHSERCR
             +18*GBCCRE-495210+99.493*T;,,                            N 98Hua !
$
$ metastable
$
 PAR  L(FCC_A1,CR,RE:VA;0),,            +16704;,,                     N Same !
$ ------------------------------------------------------------------------------
$
$
 LIST-OF-REFERENCE
 NUMBER  SOURCE
  Null   'Unknown source'
  Same   'Same or similar interaction as in the corresponding stable phase'
  REFLAV 'Laves phase convention: G(LAVES,X:X)=+3*GHSERXX+15000'
  91Din  'A.T. Dinsdale, Calphad, 15, 317-425(1991).'
  96Arb  'J.W. Arblaster, Calphad, 20, 343-52(1996),
          SGTE unary database V.3.0, 1996; Re'
  98Hua  'W. Huang, Y.A. Chang, J. Alloys Compd., 274, 209-16(1998); Cr-Re'
  01SGUN 'SGTE unary database V.4.4, 2001.'
!
.'
!

File: 4767f4302a8fee100108.tdb
$
$ Database for Fe-O from B. Sundman 1991 (included in LB Vol. 3)
$
$ B. Sundman, J. Phase Equilib., 12, 127-40(1991).
$
$ Dataset created 2023.07.15 by Bengt Hallstedt.
$
$ This is the original version from 91Sun. For later additions and
$ modifications, see 91Sun-LB.
$
$ ------------------------------------------------------------------------------
 TEMP-LIM 298.15 6000.00 !
$
$ELEMENT NAME  REF. STATE               ATOMIC MASS H298-H0    S298    !
$
 ELEMENT /-   ELECTRON_GAS                0.0          0.0      0.0    ! 
 ELEMENT VA   VACUUM                      0.0          0.0      0.0    ! 
 ELEMENT FE   BCC_A2                     55.847     4489.0     27.2797 ! 
 ELEMENT O    1/2_MOLE_O2(G)             15.999     4341.0    102.52   ! 
$ ------------------------------------------------------------------------------
$ Species
$
 SPECIE  FE+2                               FE1/+2 !
 SPECIE  FE+3                               FE1/+3 !
 SPECIE  FE2                                FE2 !
 SPECIE  FE2O3                              FE2O3 !
 SPECIE  FEO                                FE1O1 !
 SPECIE  FEO1.5                             FE1O1.5 !
 SPECIE  FEO2                               FE1O2 !
 SPECIE  O-2                                O/-2 !
 SPECIE  O2                                 O2 !
 SPECIE  O3                                 O3 !
$ ------------------------------------------------------------------------------
$ Phase definitions
$
 PHASE ION:Y % 2 1 1 !
 CONST ION:Y : FE+2 FE+3 : O-2 VA : !
$
$ Fcc (cF4, Fm-3m) and MeX (cF8, Fm-3m)
$
 PHASE FCC_A1 %A 2 1 1 !
 CONST FCC_A1 : FE O : VA : !
$
$ Bcc (cI2, Im-3m)
$
 PHASE BCC_A2 %B 2 1 3 !
 CONST BCC_A2 : FE O : VA : !
$
$ Hcp (hP2, P6_3/mmc) and Me2X (NiAs-type, hP4, P6_3/mmc, B8_1)
$
 PHASE HCP_A3 %A 2 1 0.5 !
 CONST HCP_A3 : FE : VA : !
$
$ Prototype alpha-Al2O3 (hR10, R-3c)
$ This is Fe2O3 (Hematite)
$
 PHASE CORUNDUM_D51:I %A 2 2 3 !
 CONST CORUNDUM_D51:I : FE+3 : O-2 : !
$
$ Prototype NaCl (cF8, Fm-3m)
$ This is FeO (Wuestite)
$
 PHASE HALITE_B1:I % 2 1 1 !
 CONST HALITE_B1:I : FE+2% FE+3 VA : O-2 : !
$
$ Prototype Al2MgO4 (cF56, Fd-3m)
$ This is Fe3O4 (Magnetite)
$
 PHASE SPINEL_H11:I %A 4 1 2 2 4 !
 CONST SPINEL_H11:I : FE+2% FE+3 : FE+2 FE+3% VA : FE+2 VA% : O-2 : !
$
 PHASE GAS:G % 1 1 !
 CONST GAS:G : FE FE2 FEO FEO2 O O2% O3 : !
$
 PHASE O2GAS % 1 1 !
 CONST O2GAS : O2 : !
$ ------------------------------------------------------------------------------
$ Defaults
$
 DEFINE-SYSTEM-DEFAULT ELEMENT 2 !
 DEFAULT-COM DEFINE_SYSTEM_ELEMENT VA /- !
 DEFAULT_COM REJECT_PHASE GAS !
 TYPE-DEF % SEQ * !
 TYPE-DEF A GES AMEND_PHASE_DESCRIPTION @ MAGNETIC -3 0.28 !
 TYPE-DEF B GES AMEND_PHASE_DESCRIPTION @ MAGNETIC -1 0.4 !
 FUNCTION ZERO      298.15  0;                                         6000 N !
 FUNCTION UN_ASS    298.15  0;                                         6000 N !
 FUNCTION R         298.15  +8.31451;                                  6000 N !
 FUNCTION RTLNP     298.15  +8.31451*T*LN(1E-05*P);                    6000 N !
$ ------------------------------------------------------------------------------
$ Element data
$ ------------------------------------------------------------------------------
$ Fe
$
$ ORTHORHOMBIC_A20 and TETRAGONAL_U added im unary 4.1
$
 PAR  G(BCC_A2,FE:VA),,                 +GHSERFE;,,                   N 91Din !
 PAR  TC(BCC_A2,FE:VA),,                 1043.00;,,                   N 91Din !
 PAR  BM(BCC_A2,FE:VA),,                    2.22;,,                   N 91Din !
 PAR  G(FCC_A1,FE:VA),,                 +GFCCFE;,,                    N 91Din !
 PAR  TC(FCC_A1,FE:VA),,                 -201.00;,,                   N 91Din !
 PAR  BM(FCC_A1,FE:VA),,                   -2.10;,,                   N 91Din !
 PAR  G(HCP_A3,FE:VA),,                 +GHCPFE;,,                    N 91Din !
$PAR  G(CBCC_A12,FE:VA),,               +GHSERFE+4745;,,              N 91Din !
$PAR  G(CUB_A13,FE:VA),,                +GHSERFE+3745;,,              N 91Din !
$PAR  G(ORTHORHOMBIC_A20,FE),,          +GHSERFE+5000;,,              N 99SGUN !
$PAR  G(TETRAGONAL_U,FE),,              +GHSERFE+5000;,,              N 99SGUN !
$PAR  G(LIQUID,FE),,                    +GLIQFE;,,                    N 91Din !
$
 PAR  G(ION,FE+2:VA),,                  +GLIQFE;,,                    N 91Din !
 PAR  G(ION,FE+3:VA),,                  +GLIQFE+200000;,,             N 91Sun !
$
 PAR  G(GAS,FE),,                       +F10039T+RTLNP;,,             N 97SUB !
 PAR  G(GAS,FE2),,                      +F10090T+RTLNP;,,             N 97SUB !
$
 FUNCTION GHSERFE   298.15  +1225.7+124.134*T-23.5143*T*LN(T)
       -0.00439752*T**2-5.8927E-08*T**3+77359*T**(-1);
      1811.00  Y  -25383.581+299.31255*T-46*T*LN(T)+2.29603E+31*T**(-9);
      6000.00  N !
 FUNCTION GFCCFE    298.15  -1462.4+8.282*T-1.15*T*LN(T)
       +6.4E-04*T**2+GHSERFE;
      1811.00  Y  -1713.815+0.940009*T+GHSERFE+4.9251E+30*T**(-9);
      6000.00  N !
 FUNCTION GHCPFE    298.15  -3705.78+12.591*T-1.15*T*LN(T)
       +6.4E-04*T**2+GHSERFE;
      1811.00  Y  -3957.195+5.249009*T+GHSERFE+4.9251E+30*T**(-9);
      6000.00  N !
 FUNCTION GLIQFE    298.15  +12040.17-6.55843*T+GHSERFE-3.67516E-21*T**7;
      1811.00  Y  -10838.83+291.302*T-46*T*LN(T);
      6000.00  N !
$ Fe(g)
 FUNCTION F10039T   298.15  +404205.713+35.7374159*T-32.857*T*LN(T)
       +0.00911365*T**2-1.35405833E-06*T**3+109770*T**(-1);
       900.00  Y  +412790.047-53.8374237*T-19.843*T*LN(T)
       +6.96E-05*T**2-1.30683333E-07*T**3-976410*T**(-1);
      2400.00  Y  +409046.151-49.3274618*T-20.125*T*LN(T)
       -5.6655E-04*T**2-5.29033333E-08*T**3+887590*T**(-1);
      5500.00  Y  +511845.843-358.371229*T+16.811*T*LN(T)
       -0.00616325*T**2+1.00678333E-07*T**3-48193220*T**(-1);
     10000.00  N !
$ Fe2(g)
 FUNCTION F10090T   298.15  +704549.823+89.2549323*T-50.743*T*LN(T)
       +0.00803125*T**2-2.18098667E-06*T**3+169270*T**(-1);
       800.00  Y  +717674.096-87.8134515*T-23.957*T*LN(T)
       -0.0157846*T**2+1.723485E-06*T**3-1006505*T**(-1);
      1700.00  Y  +655211.274+352.671354*T-83.82001*T*LN(T)
       +0.0095931*T**2-2.85336667E-07*T**3+11147285*T**(-1);
      4500.00  Y  +780963.168-41.3623277*T-36.245*T*LN(T)
       +0.00155795*T**2-3.05716667E-08*T**3-51729450*T**(-1);
      6000.00  N !
$ ------------------------------------------------------------------------------
$ O
$
$ GHSEROO modified in unary 3.0
$
 PAR  G(O2GAS,O2),,                     +2*GHSEROO+RTLNP;,,           N 91Din !
$
 PAR  G(GAS,O),,                        +F12575T+RTLNP;,,             N 94SUB !
 PAR  G(GAS,O2),,                       +2*GHSEROO+RTLNP;,,           N 91Din !
 PAR  G(GAS,O3),,                       +F13204T+RTLNP;,,             N 94SUB !
$
$PAR  G(LIQUID,O),,                     +GHSEROO-2648.9+31.44*T;,,    N 91Din !
$
 PAR  G(FCC_A1,O:VA),,                  +GHSEROO+30000;,,             N 91Din !
 PAR  G(BCC_A2,O:VA),,                  +GHSEROO+30000;,,             N 91Din !
 PAR  G(HALITE_B1,VA:O-2),,             +ZERO;,,                      N 91Sun !
$
$ 1/2 O2(g)
 FUNCTION GHSEROO   298.15  -3480.87-25.503038*T-11.1355*T*LN(T)
       -0.005098875*T**2+6.61845833E-07*T**3-38365*T**(-1);
      1000.00  Y  -6568.763+12.659879*T-16.8138*T*LN(T)
       -5.957975E-04*T**2+6.781E-09*T**3+262905*T**(-1);
      3300.00  Y  -13986.728+31.259624*T-18.9536*T*LN(T)
       -4.25243E-04*T**2+1.0721E-08*T**3+4383200*T**(-1);
      6000.00  N !
$ O(g)
 FUNCTION F12575T   298.15  +243206.494-20.8612587*T-21.01555*T*LN(T)
       +1.2687055E-04*T**2-1.23131283E-08*T**3-42897.09*T**(-1);
      2950.00  Y  +252301.423-52.0847285*T-17.21188*T*LN(T)
       -5.413565E-04*T**2+7.64520667E-09*T**3-3973170.5*T**(-1);
      6000.00  N !
$ O3(g)
 FUNCTION F13204T   298.15  +130696.944-37.9096651*T-27.58118*T*LN(T)
     -0.02763076*T**2+4.60539333E-06*T**3+99530.45*T**(-1);
     700.00  Y  +114760.623+176.626736*T-60.10286*T*LN(T)
     +0.00206456*T**2-5.17486667E-07*T**3+1572175*T**(-1);
    1300.00  Y  +49468.3958+710.094819*T-134.3696*T*LN(T)
     +0.039707355*T**2-4.10457667E-06*T**3+12362250*T**(-1);
    2100.00  Y  +866367.075-3566.80563*T+421.2001*T*LN(T)
     -0.1284109*T**2+5.44768833E-06*T**3-2.1304835E+08*T**(-1);
    2800.00  Y  +409416.384-1950.70834*T+223.4437*T*LN(T)
     -0.0922361*T**2+4.306855E-06*T**3-21589870*T**(-1);
    3500.00  Y  -1866338.6+6101.13383*T-764.8435*T*LN(T)
     +0.09852775*T**2-2.59784667E-06*T**3+9.610855E+08*T**(-1);
    4900.00  Y  +97590.0432+890.79836*T-149.9608*T*LN(T)
     +0.01283575*T**2-3.555105E-07*T**3-2.1699975E+08*T**(-1);
    6000.00  N !
$ ------------------------------------------------------------------------------
$ Binary system
$
$ From B. Sundman 1991 (included in LB Vol. 3)
$
$ B. Sundman, J. Phase Equilib., 12, 127-40(1991).
$
$ Checked against paper. Checked at 6000 K.
$
$ This is the original version from 91Sun. For later additions and
$ modifications, see 91Sun-LB.
$
 PAR  G(ION,FE+2:O-2),,                 +4*GFEOLIQ;,,                 N 91Sun !
 PAR  G(ION,FE+3:O-2),,                 +5*GFEOLIQ
             -180955+80.574*T;,,                                      N 91Sun !
 PAR  L(ION,FE+2,FE+3:O-2;0),,          -26362;,,                     N 91Sun !
 PAR  L(ION,FE+2,FE+3:O-2;1),,          +13353;,,                     N 91Sun !
 PAR  L(ION,FE+2:O-2,VA;0),,            +83502+34.784*T;,,            N 91Sun !
 PAR  L(ION,FE+2:O-2,VA;1),,            -172728+89.109*T;,,           N 91Sun !
$
 PAR  L(FCC_A1,FE,O:VA;0),,             -199345+84*T;,,               N 91Sun !
 PAR  L(BCC_A2,FE,O:VA;0),,             -209794+84*T;,,               N 91Sun !
$
 PAR  G(CORUNDUM_D51,FE+3:O-2),,        +GFE2O3S;,,                   N 91Sun !
 PAR  TC(CORUNDUM_D51,FE+3:O-2),,       -2867;,,                      N 91Sun !
 PAR  BM(CORUNDUM_D51,FE+3:O-2),,         -25.1;,,                    N 91Sun !
$
 PAR  G(HALITE_B1,FE+2:O-2),,           +GWUSTITE;,,                  N 91Sun !
 PAR  G(HALITE_B1,FE+3:O-2),,           +1.25*AWUSTITE
             +1.25*GWUSTITE;,,                                        N 91Sun !
 PAR  L(HALITE_B1,FE+2,FE+3:O-2;0),,    -12324;,,                     N 91Sun !
 PAR  L(HALITE_B1,FE+2,FE+3:O-2;1),,    +20070;,,                     N 91Sun !
$
 PAR  G(SPINEL_H11,FE+2:FE+2:FE+2:O-2),,  +9*GFE3O4+DFE3O4;,,         N 91Sun !
 PAR  TC(SPINEL_H11,FE+2:FE+2:FE+2:O-2),,  +848;,,                    N 91Sun !
 PAR  BM(SPINEL_H11,FE+2:FE+2:FE+2:O-2),,   +44.54;,,                 N 91Sun !
 PAR  G(SPINEL_H11,FE+3:FE+2:FE+2:O-2),,  +9*GFE3O4+DFE3O4-BFE3O4;,,  N 91Sun !
 PAR  TC(SPINEL_H11,FE+3:FE+2:FE+2:O-2),,  +848;,,                    N 91Sun !
 PAR  BM(SPINEL_H11,FE+3:FE+2:FE+2:O-2),,   +44.54;,,                 N 91Sun !
 PAR  G(SPINEL_H11,FE+2:FE+3:FE+2:O-2),,  +9*GFE3O4+DFE3O4-BFE3O4;,,  N 91Sun !
 PAR  TC(SPINEL_H11,FE+2:FE+3:FE+2:O-2),,  +848;,,                    N 91Sun !
 PAR  BM(SPINEL_H11,FE+2:FE+3:FE+2:O-2),,   +44.54;,,                 N 91Sun !
 PAR  G(SPINEL_H11,FE+3:FE+3:FE+2:O-2),,  +9*GFE3O4+DFE3O4
             -2*BFE3O4;,,                                             N 91Sun !
 PAR  TC(SPINEL_H11,FE+3:FE+3:FE+2:O-2),,  +848;,,                    N 91Sun !
 PAR  BM(SPINEL_H11,FE+3:FE+3:FE+2:O-2),,   +44.54;,,                 N 91Sun !
 PAR  G(SPINEL_H11,FE+2:VA:FE+2:O-2),,    +7*GFE3O4+DFE3O4+CFE3O4
             -BFE3O4;,,                                               N 91Sun !
 PAR  TC(SPINEL_H11,FE+2:VA:FE+2:O-2),,    +848;,,                    N 91Sun !
 PAR  BM(SPINEL_H11,FE+2:VA:FE+2:O-2),,     +44.54;,,                 N 91Sun !
 PAR  G(SPINEL_H11,FE+3:VA:FE+2:O-2),,    +7*GFE3O4+DFE3O4+CFE3O4
             -2*BFE3O4;,,                                             N 91Sun !
 PAR  TC(SPINEL_H11,FE+3:VA:FE+2:O-2),,    +848;,,                    N 91Sun !
 PAR  BM(SPINEL_H11,FE+3:VA:FE+2:O-2),,     +44.54;,,                 N 91Sun !
 PAR  G(SPINEL_H11,FE+2:FE+2:VA:O-2),,    +7*GFE3O4+BFE3O4;,,         N 91Sun !
 PAR  TC(SPINEL_H11,FE+2:FE+2:VA:O-2),,    +848;,,                    N 91Sun !
 PAR  BM(SPINEL_H11,FE+2:FE+2:VA:O-2),,     +44.54;,,                 N 91Sun !
 PAR  G(SPINEL_H11,FE+3:FE+2:VA:O-2),,    +7*GFE3O4;,,                N 91Sun !
 PAR  TC(SPINEL_H11,FE+3:FE+2:VA:O-2),,    +848;,,                    N 91Sun !
 PAR  BM(SPINEL_H11,FE+3:FE+2:VA:O-2),,     +44.54;,,                 N 91Sun !
 PAR  G(SPINEL_H11,FE+2:FE+3:VA:O-2),,    +7*GFE3O4;,,                N 91Sun !
 PAR  TC(SPINEL_H11,FE+2:FE+3:VA:O-2),,    +848;,,                    N 91Sun !
 PAR  BM(SPINEL_H11,FE+2:FE+3:VA:O-2),,     +44.54;,,                 N 91Sun !
 PAR  G(SPINEL_H11,FE+3:FE+3:VA:O-2),,    +7*GFE3O4-BFE3O4;,,         N 91Sun !
 PAR  TC(SPINEL_H11,FE+3:FE+3:VA:O-2),,    +848;,,                    N 91Sun !
 PAR  BM(SPINEL_H11,FE+3:FE+3:VA:O-2),,     +44.54;,,                 N 91Sun !
 PAR  G(SPINEL_H11,FE+2:VA:VA:O-2),,      +5*GFE3O4+CFE3O4;,,         N 91Sun !
 PAR  TC(SPINEL_H11,FE+2:VA:VA:O-2),,      +848;,,                    N 91Sun !
 PAR  BM(SPINEL_H11,FE+2:VA:VA:O-2),,       +44.54;,,                 N 91Sun !
 PAR  G(SPINEL_H11,FE+3:VA:VA:O-2),,      +5*GFE3O4+CFE3O4-BFE3O4;,,  N 91Sun !
 PAR  TC(SPINEL_H11,FE+3:VA:VA:O-2),,      +848;,,                    N 91Sun !
 PAR  BM(SPINEL_H11,FE+3:VA:VA:O-2),,       +44.54;,,                 N 91Sun !
$
 PAR  G(GAS,FEO),,                      +F9962T+RTLNP;,,              N 97SUB !
 PAR  G(GAS,FEO2),,                     +F9967T+RTLNP;,,              N 97SUB !
$
 FUNCTION GFEOLIQ   298.15  -137387+225.42*T-37.2741*T*LN(T);          3000 N !
 FUNCTION GFE2O3S   298.15  -858683+827.946*T-137.0089*T*LN(T)
       +1453810*T**(-1);
      3000.00  N !
 FUNCTION GWUSTITE  298.15  -279318+252.848*T-46.12826*T*LN(T)
       -0.0057402984*T**2;
      3000.00  N !
 FUNCTION AWUSTITE  298.15  -55384+27.888*T;                           3000 N !
 FUNCTION GFE3O4    298.15  -161731+144.873*T-24.9879*T*LN(T)
       -0.0011952256*T**2+206520*T**(-1);
      3000.00  N !
 FUNCTION DFE3O4    298.15  +402520-30.529*T;                          3000 N !
 FUNCTION BFE3O4    298.15  +46826-27.266*T;                           3000 N !
 FUNCTION CFE3O4    298.15  +120730-20.102*T;                          3000 N !
$ FeO(g)
 FUNCTION F9962T    298.15  +246332.42+80.492905*T-47.385*T*LN(T)
       +0.0060176*T**2-7.77001667E-07*T**3+229200*T**(-1);
      1300.00  Y  +254438.155+9.44818702*T-37.338*T*LN(T)
       +2.03E-04*T**2-1.24958333E-07*T**3-1074850*T**(-1);
      4300.00  Y  +459171.603-610.333833*T+37.167*T*LN(T)
       -0.011972*T**2+2.51343333E-07*T**3-1.0780185E+08*T**(-1);
      6000.00  N !
$ FeO2(g)
 FUNCTION F9967T    298.15  +58475.2385-2.02034537*T-37.569*T*LN(T)
       -0.01894785*T**2+3.36232667E-06*T**3+205940*T**(-1);
       700.00  Y  +48666.2152+131.130136*T-57.802*T*LN(T)
       -7.83E-05*T**2+2.57666667E-09*T**3+1111465*T**(-1);
      6000.00  N !
$ ------------------------------------------------------------------------------
$
 ASSESSED_SYSTEM
  FE-O(TDB -* +O2GAS +ION +FCC_A1 +BCC_A2 +HALITE +SPINEL +CORUND
  ;G5 C_S:ION/FE+2:O-2 MAJ:ION/FE+2:VA
  ;P3 TMM:300/2000 STP:0.1/1200/1 STP:0.58/1200/1) !
$
$
 LIST-OF-REFERENCE
 NUMBER  SOURCE
  Null   'Unknown source'
  Same   'Same or similar interaction as in the corresponding stable phase'
  REFLAV 'Laves phase convention: G(LAVES,X:X)=+3*GHSERXX+15000'
  91Din  'A.T. Dinsdale, Calphad, 15, 317-425(1991).'
  91Sun  'B. Sundman, J. Phase Equilib., 12, 127-40(1991); Fe-O'
  97SUB  'SGTE substance database, version 1997'
  99SGUN 'SGTE unary database V.4.1, 1999.'
!
11,FE+2:FE+2:VA:O-2),,     +44.54;,,                 N 91Sun !
 PAR  G(SPINEL_H11,FE+3:FE+2:VA:O-2),,    +7*GFE3O4;,,                N 91Sun !
 PAR  TC(SPINEL_H11,FE+3:FE+2:VA:O-2),,    +848;,,                    N 91Sun !
 PAR  BM(SPINEL_H11,FE+3:FE+2:VA:O-2),,     +44.54;,,                 N 91Sun !
 PAR  G(SPINEL_H11,FE+2:FE+3:VA:O-2),,    +7*GFE3O4;,,                N 91Sun !
 PAR  TC(SPINEL_H11,FE+2:FE+3:VA:O-2),,    +848;,,                    N 91Sun !
 PAR  BM(SPINEL_H11,FE+2:FE+3:VA:O-2),,     +44.54;,,                 N 91Sun !
 PAR  G(SPINEL_H11,FE+3:FE+3:VA:O-2),,    +7*GFE3O4-BFE3O4;,,         N 91Sun !
 PAR  TC(SPINEL_H11,FE+3:FE+3:VA:O-2),,    +848;,,                    N 91Sun !
 PAR  BM(SPINEL_H11,FE+3:FE+3:VA:O-2),,     +44.54;,,                 N 91Sun !
 PAR  G(SPINEL_H11,FE+2:VA:VA:O-2),,      +5*GFE3O4+CFE3O4;,,         N 91Sun !
 PAR  TC(SPINEL_H11,FE+2:VA:VA:O-2),,      +848;,,                    N 91Sun !
 PAR  BM(SPINEL_H11,FE+2:VA:VA:O-2),,       +44.54;,,                 N 91Sun !
 PAR  G(SPINEL_H11,FE+3:VA:VA:O-2),,      +5*GFE3O4+CFE3O4-BFE3O4;,,  N 91Sun !
 PAR  TC(SPINEL_H11,FE+3:VA:VA:O-2),,      +848;,,                    N 91Sun !
 PAR  BM(SPINEL_H11,FE+3:VA:VA:O-2),,       +44.54;,,                 N 91Sun !
$
 PAR  G(GAS,FEO),,                      +F9962T+RTLNP;,,              N 97SUB !
 PAR  G(GAS,FEO2),,                     +F9967T+RTLNP;,,              N 97SUB !
$
 FUNCTION GFEOLIQ   298.15  -137252+224.641*T-37.1815*T*LN(T);         3000 N !
$ The function below is 46 J more negative than twice the above
 FUNCTION G2FEOLQ   298.15  -274550.4+449.282*T-74.363*T*LN(T);        6000 N !
 FUNCTION GFE2O3LQ  298.15  -433945+603.837*T-93.18525*T*LN(T);        6000 N !
 FUNCTION GFE2O3S   298.15  -858683+827.946*T-137.0089*T*LN(T)
       +1453810*T**(-1);
      3000.00  N !
 FUNCTION GWUSTITE  298.15  -279318+252.848*T-46.12826*T*LN(T)
       -0.0057402984*T**2;
      3000.00  N !
 FUNCTION AWUSTITE  298.15  -55384+27.888*T;                           3000 N !
 FUNCTION GFE3O4    298.15  -161731+144.873*T-24.9879*T*LN(T)
       -0.0011952256*T**2+206520*T**(-1);
      3000.00  N !
 FUNCTION DFE3O4    298.15  +402520-30.529*T;                          3000 N !
 FUNCTION BFE3O4    298.15  +46826-27.266*T;                           3000 N !
 FUNCTION CFE3O4    298.15  +120730-20.102*T;                          3000 N !
$ FeO(g)
 FUNCTION F9962T    298.15  +246332.42+80.492905*T-47.385*T*LN(T)
       +0.0060176*T**2-7.77001667E-07*T**3+229200*T**(-1);
      1300.00  Y  +254438.155+9.44818702*T-37.338*T*LN(T)
       +2.03E-04*T**2-1.24958333E-07*T**3-1074850*T**(-1);
      4300.00  Y  +459171.603-610.333833*T+37.167*T*LN(T)
       -0.011972*T**2+2.51343333E-07*T**3-1.0780185E+08*T**(-1);
      6000.00  N !
$ FeO2(g)
 FUNCTION F9967T    298.15  +58475.2385-2.02034537*T-37.569*T*LN(T)
       -0.01894785*T**2+3.36232667E-06*T**3+205940*T**(-1);
       700.00  Y  +48666.2152+131.130136*T-57.802*T*LN(T)
       -7.83E-05*T**2+2.57666667E-09*T**3+1111465*T**(-1);
      6000.00  N !
$ ------------------------------------------------------------------------------
$
 ASSESSED_SYSTEM
  FE-O(TDB -* +O2GAS +ION +FCC_A1 +BCC_A2 +HALITE +SPINEL +CORUND
  ;G5 C_S:ION/FE+2:O-2 MAJ:ION/FE+2:VA
  ;P3 TMM:300/2000 STP:0.1/1200/1 STP:0.58/1200/1) !
$
$
 LIST-OF-REFERENCE
 NUMBER  SOURCE
  Null   'Unknown source'
  Same   'Same or similar interaction as in the corresponding stable phase'
  REFLAV 'Laves phase convention: G(LAVES,X:X)=+3*GHSERXX+15000'
  91Din  'A.T. Dinsdale, Calphad, 15, 317-425(1991).'
  91Sun  'B. Sundman, J. Phase Equilib., 12, 127-40(1991); Fe-O'
  93Hal  'B. Hallstedt, J. Phase Equilib., 14, 662-75(1993); Al-O'
  93Sei  'M. Seiersten, COST 507, Final report round 2, 1998; Al-Fe'
  95Kow  'M. Kowalski, P.J. Spencer, Calphad, 19, 229-43(1995); Fe-O'
  96Sel  'M. Selleby, B. Sundman, Calphad, 20, 381-92(1996); Fe-O'
  97SUB  'SGTE substance database, version 1997'
  99SGUN 'SGTE unary database V.4.1, 1999.'
  02Luo  'R. Luoma, PhD thesis, Helsinki, 2002; Fe-O'
  08Kje  'L. Kjellqvist, M. Selleby, B. Sundman,
          Calphad, 32, 577-92(2008); Cr-Fe-Ni-O'
  09Pov2 'E. Povoden-Karadeniz, A.N. Grundy, M. Chen, T. Ivas, L.J. Gauckler,
          J. Phase Equilib. Diffus., 30, 351-66(2009); Fe-La-O'
!
