Repository: binarypd/binarypd.github.io

File: baa66e19e289deb83442.tdb
$
$ Database for Be-Ti from T. Tokunaga et al. 2006.
$
$ T. Tokunaga, H. Ohtani, M.Hasebe, J. Phase Equilib. Diffus., 27, 83-91(2006).
$
$ Dataset created 2018.04.02 by Bengt Hallstedt.
$ 2020.12.22: Modified for use with GES6.
$
$ Including metastable B2 ordering of the bcc phase.
$
$ ------------------------------------------------------------------------------
 TEMP-LIM 298.15 6000.00 !
$
$ELEMENT NAME  REF. STATE               ATOMIC MASS H298-H0    S298    !
$
 ELEMENT VA   VACUUM                      0.0          0.0      0.0    ! 
 ELEMENT BE   HCP_A3                      9.01218   1950.0      9.50   ! 
 ELEMENT TI   HCP_A3                     47.88      4824.      30.72   ! 
$ ------------------------------------------------------------------------------
$ Phase definitions
$
 PHASE LIQUID:L % 1 1 !
 CONST LIQUID:L : BE TI : !
$
$ Fcc (cF4, Fm-3m) and MeX (cF8, Fm-3m)
$
 PHASE FCC_A1 %A 2 1 1 !
 CONST FCC_A1 : BE TI : VA : !
$
$ Bcc (cI2, Im-3m)
$
PHASE BCC_A2 %B 2 1 3 !
CONST BCC_A2 : BE% TI% : VA : !
$
$ Prototype CsCl (cP2, Pm-3m)
$ also bcc (cI2, Im-3m)
$
 PHASE BCC_B2 %B 3 0.5 0.5 3 !
 CONST BCC_B2 : BE% TI : BE TI% : VA : !
$
$ Hcp (hP2, P6_3/mmc) and Me2X (NiAs-type, hP4, P6_3/mmc, B8_1)
$
 PHASE HCP_A3 %A 2 1 0.5 !
 CONST HCP_A3 : BE% TI% : VA : !
$
$ Prototype Mn12Th (tI26, I4/mmm)
$
 PHASE BE12TI_D2B % 2 12 1 !
 CONST BE12TI_D2B : BE : TI : !
$
$ unknown structure
$
 PHASE BE10TI % 2 10 1 !
 CONST BE10TI : BE : TI : !
$
$ Prototype Th2Zn17 (hR19, R-3m), alpha
$ Prototype Ni17Th2 (hP38, P6_3/mmc), beta
$
 PHASE BE17TI2 % 2 17 2 !
 CONST BE17TI2 : BE : TI : !
$
$ unknown structure
$
 PHASE BE13TI2 % 2 13 2 !
 CONST BE13TI2 : BE : TI : !
$
$ Prototype Ni3Pu (hR12, R-3m)
$
 PHASE BE3TI % 2 3 1 !
 CONST BE3TI : BE : TI : !
$
$ Prototype Cu2Mg (cF24, Fd-3m)
$
 PHASE BE2TI_C15 % 2 2 1 !
 CONST BE2TI_C15 : BE : TI : !
$
$ unknown structure
$
 PHASE BE5TI4 % 2 5 4 !
 CONST BE5TI4 : BE : TI : !
$ ------------------------------------------------------------------------------
$ Defaults
$
 DEFINE-SYSTEM-DEFAULT ELEMENT 2 !
 DEFAULT-COM DEFINE_SYSTEM_ELEMENT VA !
 TYPE-DEF % SEQ * !
 TYPE-DEF A GES AMEND_PHASE_DESCRIPTION @ MAGNETIC -3 0.28 !
 TYPE-DEF B GES AMEND_PHASE_DESCRIPTION @ MAGNETIC -1 0.4 !
 FUNCTION ZERO      298.15  0;                                         6000 N !
 FUNCTION UN_ASS    298.15  0;                                         6000 N !
 FUNCTION R         298.15  +8.31451;                                  6000 N !
$ ------------------------------------------------------------------------------
$ Element data
$ ------------------------------------------------------------------------------
$ Be
$
 PAR  G(HCP_A3,BE:VA),,                 +GHSERBE;                3000 N 91Din !
 PAR  G(BCC_A2,BE:VA),,                 +GBCCBE;                 3000 N 91Din !
 PAR  G(FCC_A1,BE:VA),,                 +GHSERBE+6349-1.085*T;   3000 N 91Din !
 PAR  G(LIQUID,BE),,                    +GLIQBE;                 3000 N 91Din !
$
 PAR  G(BCC_B2,BE:BE:VA),,              +GBCCBE;                 3000 N 91Din !
$
 FUNCTION GHSERBE   298.15  -8553.651+137.560219*T-21.204*T*LN(T)
       -0.00284715*T**2-1.60413E-07*T**3+293690*T**(-1);
      1527.00  Y  -121305.858+772.405844*T-103.9843*T*LN(T)
       +0.021078651*T**2-1.119065E-06*T**3+27251743*T**(-1);
      3000.00  N !
 FUNCTION GBCCBE    298.15  -1076.057+109.411712*T-17.1727841*T*LN(T)
       -0.008672487*T**2+9.61427E-07*T**3+242309*T**(-1);
      1527.00  Y  -6970.378+196.411689*T-30*T*LN(T);
      1560.00  Y  -2609.973+178.131722*T-27.7823769*T*LN(T)
       -1.03629E-04*T**2-5.9331E-08*T**3-1250847*T**(-1);
      3000.00  N !
 FUNCTION GLIQBE    298.15  +7511.838+120.362788*T-20.0497038*T*LN(T)
       -0.004821347*T**2+4.15958E-07*T**3+281044*T**(-1);
      1560.00  Y  +5364.713+156.961141*T-25.486*T*LN(T)
       -0.0010572*T**2-1.117E-09*T**3+15920*T**(-1);
      3000.00  N !
$ ------------------------------------------------------------------------------
$ Ti
$
$ BCT_A5 added in unary 3.0
$
 PAR  G(HCP_A3,TI:VA),,                 +GHSERTI;                4000 N 91Din !
 PAR  G(BCC_A2,TI:VA),,                 +GBCCTI;                 4000 N 91Din !
 PAR  G(FCC_A1,TI:VA),,                 +GHSERTI+6000-0.1*T;     4000 N 91Din !
$PAR  G(CBCC_A12,TI:VA),,               +GHSERTI+4602.2;         4000 N 91Din !
$PAR  G(CUB_A13,TI:VA),,                +GHSERTI+7531.2;         4000 N 91Din !
$PAR  G(DIAMOND_A4,TI),,                +GHSERTI+25000;          4000 N 91Din !
$PAR  G(BCT_A5,TI),,                    +GHSERTI+4602.2;         3000 N SGCOST !
 PAR  G(LIQUID,TI),,                    +GLIQTI;                 4000 N 91Din !
$
 PAR  G(BCC_B2,TI:TI:VA),,              +GBCCTI;                 4000 N 91Din !
$
 FUNCTION GHSERTI   298.15  -8059.921+133.615208*T-23.9933*T*LN(T)
       -0.004777975*T**2+1.06716E-07*T**3+72636*T**(-1);
       900.00  Y  -7811.815+132.988068*T-23.9887*T*LN(T)
       -0.0042033*T**2-9.0876E-08*T**3+42680*T**(-1);
      1155.00  Y  +908.837+66.976538*T-14.9466*T*LN(T)
       -0.0081465*T**2+2.02715E-07*T**3-1477660*T**(-1);
      1941.00  Y  -124526.786+638.806871*T-87.2182461*T*LN(T)
       +0.008204849*T**2-3.04747E-07*T**3+36699805*T**(-1);
      4000.00  N !
 FUNCTION GBCCTI    298.15  -1272.064+134.71418*T-25.5768*T*LN(T)
       -6.63845E-04*T**2-2.78803E-07*T**3+7208*T**(-1);
      1155.00  Y  +6667.385+105.366379*T-22.3771*T*LN(T)
       +0.00121707*T**2-8.4534E-07*T**3-2002750*T**(-1);
      1941.00  Y  +26483.26-182.426471*T+19.0900905*T*LN(T)
       -0.02200832*T**2+1.228863E-06*T**3+1400501*T**(-1);
      4000.00  N !
 FUNCTION GLIQTI    298.15  +12194.415-6.980938*T+GHSERTI;
      1300.00  Y  +369519.198-2554.0225*T+342.059267*T*LN(T)
       -0.163409355*T**2+1.2457117E-05*T**3-67034516*T**(-1);
      1941.00  Y  -19887.066+298.7367*T-46.29*T*LN(T);
      4000.00  N !
$ ------------------------------------------------------------------------------
$ Binary system
$
$ T. Tokunaga, H. Ohtani, M.Hasebe, J. Phase Equilib. Diffus., 27, 83-91(2006).
$
$ Checked against paper. Checked at 6000 K.
$
$ Including metastable B2 ordering of the bcc phase.
$
 PAR  L(LIQUID,BE,TI;0),,               -65086.12+12.07518*T;,,       N 06Tok !
 PAR  L(LIQUID,BE,TI;1),,               -23038.84;,,                  N 06Tok !
$
 PAR  G(BCC_B2,BE:TI:VA),,              +0.5*GBCCBE+0.5*GBCCTI
             -26975.75+6.63472*T;,,                                   N 06Tok !
 PAR  G(BCC_B2,TI:BE:VA),,              +0.5*GBCCBE+0.5*GBCCTI
             -26975.75+6.63472*T;,,                                   N 06Tok !
 PAR  L(BCC_B2,BE,TI:BE:VA;0),,         -1000-4*T;,,                  N 06Tok !
 PAR  L(BCC_B2,BE:BE,TI:VA;0),,         -1000-4*T;,,                  N 06Tok !
 PAR  L(BCC_B2,BE,TI:TI:VA;0),,         +15000;,,                     N 06Tok !
 PAR  L(BCC_B2,TI:BE,TI:VA;0),,         +15000;,,                     N 06Tok !
$
 PAR  L(HCP_A3,BE,TI:VA;0),,            +20000;,,                     N 06Tok !
$
 PAR  G(BE12TI_D2B,BE:TI),,             +12*GHSERBE+GHSERTI
             -217142.84+35.07137*T;,,                                 N 06Tok !
 PAR  G(BE10TI,BE:TI),,                 +10*GHSERBE+GHSERTI
             -192214.22+25.12979*T;,,                                 N 06Tok !
 PAR  G(BE17TI2,BE:TI),,                +17*GHSERBE+2*GHSERTI
             -347203.54+37.43699*T;,,                                 N 06Tok !
 PAR  G(BE13TI2,BE:TI),,                +13*GHSERBE+2*GHSERTI
             -300774.29+33.62421*T;,,                                 N 06Tok !
 PAR  G(BE3TI,BE:TI),,                  +3*GHSERBE+GHSERTI
             -88071.56+5.04869*T;,,                                   N 06Tok !
 PAR  G(BE2TI_C15,BE:TI),,              +2*GHSERBE+GHSERTI
             -71410.16+5.74848*T;,,                                   N 06Tok !
 PAR  G(BE5TI4,BE:TI),,                 +5*GHSERBE+4*GHSERTI
             -241192.35+44.63426*T;,,                                 N 06Tok !
$
$ Metastable
$
 PAR  L(FCC_A1,BE,TI:VA;0),,            +20000;,,                     N Same !
$ ------------------------------------------------------------------------------
$
$
 LIST-OF-REFERENCE
 NUMBER  SOURCE
  Null   'Unknown source'
  Same   'Same or similar interaction as in the corresponding stable phase'
  REFLAV 'Laves phase convention: G(LAVES,X:X)=+3*GHSERXX+15000'
  SGCOST 'COST 507 database, SGTE unary database V.3.0, 1996; Al, B, Nd, Ti, Zn'
  91Din  'A.T. Dinsdale, Calphad, 15, 317-425(1991).'
  06Tok  'T. Tokunaga, H. Ohtani, M.Hasebe,
          J. Phase Equilib. Diffus., 27, 83-91(2006); Be-Ti'
!

File: d16787191a8e82eec7e0.tdb
$
$ Database for Zn-Se from Y. Chen et al. 2014
$
$ Y. Chen, Y. Liu, M. Chu, L. Wang, J. Alloys Compd., 617, 423-28(2014).
$
$ Dataset created 2014.04.05 by Bengt Hallstedt.
$ 2021.02.07: Modified for use with GES6.
$
$ There is a slight difference for the monotectic, maybe a rounding error.
$
$ ------------------------------------------------------------------------------
 TEMP-LIM 298.15 6000.00 !
$
$ELEMENT NAME  REF. STATE               ATOMIC MASS H298-H0    S298    !
$
 ELEMENT VA   VACUUM                      0.0          0.0      0.0    ! 
 ELEMENT SE   HEXAGONAL_A8               78.96      5514.512   41.9655 ! 
 ELEMENT ZN   HCP_A3                     65.38      5657.0     41.63   ! 
$ ------------------------------------------------------------------------------
$ Species
$
 SPECIE  SE2                                SE2 !
 SPECIE  SE3                                SE3 !
 SPECIE  SE4                                SE4 !
 SPECIE  SE5                                SE5 !
 SPECIE  SE6                                SE6 !
 SPECIE  SE7                                SE7 !
 SPECIE  SE8                                SE8 !
 SPECIE  ZNSE                               ZN1SE1 !
$ ------------------------------------------------------------------------------
$ Phase definitions
$
 PHASE LIQUID:L % 1 1 !
 CONST LIQUID:L : SE ZN ZNSE : !
$
$ Hcp (hP2, P6_3/mmc) and Me2X (NiAs-type, hP4, P6_3/mmc, B8_1)
$
 PHASE HCP_A3 %A 2 1 0.5 !
 CONST HCP_A3 : ZN : VA : !
$
$ gamma-Se (hP3, P3_121)
$
 PHASE HEXAGONAL_A8 % 1 1 !
 CONST HEXAGONAL_A8 : SE : !
$
$ ZnS (cF8, F-43m)
$
 PHASE ZNSE_B3 % 2 1 1 !
 CONST ZNSE_B3 : ZN : SE : !
$
 PHASE GAS:G % 1 1 !
 CONST GAS:G : SE SE2 SE3 SE4 SE5 SE6 SE7 SE8 ZNSE ZN : !
$ ------------------------------------------------------------------------------
$ Defaults
$
 DEFINE-SYSTEM-DEFAULT ELEMENT 2 !
 DEFAULT-COM DEFINE_SYSTEM_ELEMENT VA !
 TYPE-DEF % SEQ * !
 TYPE-DEF A GES AMEND_PHASE_DESCRIPTION @ MAGNETIC -3 0.28 !
 TYPE-DEF B GES AMEND_PHASE_DESCRIPTION @ MAGNETIC -1 0.4 !
 FUNCTION ZERO      298.15  0;                                         6000 N !
 FUNCTION UN_ASS    298.15  0;                                         6000 N !
 FUNCTION R         298.15  +8.31451;                                  6000 N !
$ ------------------------------------------------------------------------------
$ Element data
$ ------------------------------------------------------------------------------
$ Se
$
 PAR  G(HEXAGONAL_A8,SE),,              +GHSERSE;                1000 N 91Din !
 PAR  G(LIQUID,SE),,                    +GLIQSE;                 1000 N 91Din !
$
 PAR  G(GAS,SE),,                       +F15139T+RTLNP;,,             N 97SUB !
 PAR  G(GAS,SE2),,                      +F15179T+RTLNP;,,             N 97SUB !
 PAR  G(GAS,SE3),,                      +F15186T+RTLNP;,,             N 97SUB !
 PAR  G(GAS,SE4),,                      +F15188T+RTLNP;,,             N 97SUB !
 PAR  G(GAS,SE5),,                      +F15190T+RTLNP;,,             N 97SUB !
 PAR  G(GAS,SE6),,                      +F15192T+RTLNP;,,             N 97SUB !
 PAR  G(GAS,SE7),,                      +F15194T+RTLNP;,,             N 97SUB !
 PAR  G(GAS,SE8),,                      +F15196T+RTLNP;,,             N 97SUB !
$
 FUNCTION GHSERSE   298.15  -9376.371+174.205877*T-33.6527*T*LN(T)
       +0.02424314*T**2-1.5318461E-05*T**3+102249*T**(-1);
       494.00  Y  -37546.134+507.111538*T-81.2006585*T*LN(T)
       +0.037144892*T**2-5.611026E-06*T**3+2614263*T**(-1);
       800.00  Y  -12193.47+197.770166*T-35.1456*T*LN(T);
      1000.00  N !
 FUNCTION GLIQSE    298.15  +50533.347-1178.28824*T+194.107439*T*LN(T)
       -0.390268991*T**2+1.19219297E-04*T**3-2224398*T**(-1); 
       494.00  Y  -5228.304+183.72559*T-35.1456*T*LN(T);
      1000.00  N !
$ Se(g)
 FUNCTION F15139T   298.15  +232766.124-65.5963457*T-16.24307*T*LN(T)
       -0.005571435*T**2+6.58265833E-07*T**3-71610.6*T**(-1);
       800.00  Y  +225185.129+10.7157034*T-27.19696*T*LN(T)
       +0.001124752*T**2-5.25977833E-08*T**3+878596.5*T**(-1);
      2000.00  Y  +234611.822-36.1730681*T-21.1825*T*LN(T)
       -4.4978065E-04*T**2+1.40450217E-08*T**3-1751022*T**(-1);
      7000.00  Y  +214845.002+13.1902612*T-26.95059*T*LN(T)
       +2.7852715E-04*T**2-2.74948333E-09*T**3+10695825*T**(-1);
     10000.00  N !
$ Se2(g)
 FUNCTION F15179T   298.15  +129222.34+86.2984759*T-50.63634*T*LN(T)
       +0.01244823*T**2-2.32291333E-06*T**3+119836.85*T**(-1);
       800.00  Y  +137406.921-23.0997313*T-34.10038*T*LN(T)
       -0.0022372185*T**2+9.96887667E-08*T**3-629665*T**(-1);
      3600.00  Y  +132735.028-3.17188301*T-36.64234*T*LN(T)
       -0.0015478395*T**2+6.43754667E-08*T**3+1458396*T**(-1);
      6000.00  N !
$ Se3(g)
 FUNCTION F15186T   298.15  +159494.857+79.4847259*T-58.11338*T*LN(T)
       -2.21118E-05*T**2+8.831945E-10*T**3+162301*T**(-1);
      6000.00  N !
$ Se4(g)
 FUNCTION F15188T   298.15  +139091.401+214.439147*T-82.98956*T*LN(T)
       -3.913065E-05*T**2+1.564701E-09*T**3+276514.2*T**(-1);
      6000.00  N !
$ Se5(g)
 FUNCTION F15190T   298.15  +122769.294+309.584196*T-108*T*LN(T)
       -2.2141475E-05*T**2+8.847785E-10*T**3+247104.45*T**(-1);
      6000.00  N !
$ Se6(g)
 FUNCTION F15192T   298.15  +96476.825+456.85972*T-132.9572*T*LN(T)
       -1.8633165E-05*T**2+7.45342833E-10*T**3+280912.3*T**(-1);
      6000.00  N !
$ Se7(g)
 FUNCTION F15194T   298.15  +99084.1042+567.553812*T-157.8755*T*LN(T)
       -2.493888E-05*T**2+9.973365E-10*T**3+348709*T**(-1);
      6000.00  N !
$ Se8(g)
 FUNCTION F15196T   298.15  +100471.831+695.896437*T-182.7964*T*LN(T)
       -3.059853E-05*T**2+1.2224525E-09*T**3+403660.45*T**(-1);
      6000.00  N !
$ ------------------------------------------------------------------------------
$ Zn
$
$ BCT_A5 and DIAMOND_A4 added in unary 3.0
$ HCP_A3 revised in unary 4.1 (due to introduction of HCP_ZN)
$ RHOMBOHEDRAL_A7 and TETRAGONAL_A6 added in unary 4.1
$ TETRAGONAL_A6 revised in unary 4.4
$ CBCC_A12 and CUB_A13 added in unary 4.4
$ HCP_A3 and LIQUID modified in unary 5.0 (melting T and coefficients adjusted)
$ RHOMBO_A10 added in unary 5.0
$
$ Pure Zn restored as HCP_A3
$
 PAR  G(HCP_A3,ZN:VA),,                 +GHSERZN;                1700 N 91Din !
$PAR  G(HCP_A3,ZN:VA),,                 +GHSERZN
$            +2969.82-1.56968*T;                                 1700 N 93Kow !
$PAR  G(FCC_A1,ZN:VA),,                 +GHSERZN
$            +2969.82-1.56968*T;                                 1700 N 91Din !
$PAR  G(BCC_A2,ZN:VA),,                 +GHSERZN
$            +2886.96-2.5104*T;                                  1700 N 91Din !
$PAR  G(DIAMOND_A4,ZN),,                +GHSERZN+30*T;           1700 N SGCOST !
$PAR  G(BCT_A5,ZN),,                    +GHSERZN
$            +2886.96-2.5104*T;                                  1700 N SGCOST !
$PAR  G(TETRAGONAL_A6,ZN),,             +GHSERZN+4184;           1700 N 96Lee !
$PAR  G(TETRAGONAL_A6,ZN),,             +GHSERZN
$            +2886.96-2.5104*T;                                  1700 N 99SGUN !
$PAR  G(RHOMBOHEDRAL_A7,ZN),,           +GHSERZN+2300+11.5*T;    1700 N 99SGUN !
$PAR  G(RHOMBO_A10,ZN),,                +GLIQZN-2000+10*T;       1700 N 98Han !
$PAR  G(CBCC_A12,ZN:VA),,               +GHSERZN+2000;           1700 N 01Mie !
$PAR  G(CUB_A13,ZN:VA),,                +GHSERZN+2000;           1700 N 01Mie !
 PAR  G(LIQUID,ZN),,                    +GLIQZN;                 1700 N 91Din !
$
 PAR  G(GAS,ZN),,                       +F15669T+RTLNP;,,             N 97SUB !
$
 FUNCTION GHSERZN   298.15  -7285.787+118.470069*T-23.701314*T*LN(T)
       -0.001712034*T**2-1.264963E-06*T**3;
       692.677 Y  -11070.546+172.345644*T-31.38*T*LN(T)+4.7047E+26*T**(-9);
      1700.00  N !
 FUNCTION GLIQZN    298.15  +7157.222-10.29305*T+GHSERZN-3.58949E-19*T**7;
       692.677 Y  -3620.385+161.60854*T-31.38*T*LN(T);
      1700.00  N !
 FUNCTION GBCCZN    298.15  +GHSERZN+2886.96-2.5104*T;                 6000 N !
 FUNCTION RTLNP 298.15 R*T*LN(1E-5*P); 6000 N 0 !
$ Zn(g)
 FUNCTION F15669T   298.15  +124152.804-21.0289705*T-20.897*T*LN(T)
       +6.65E-05*T**2-5.58E-09*T**3+3335*T**(-1);
      4300.00  Y  +104038.336+64.4573277*T-31.558*T*LN(T)
       +0.00230425*T**2-8.82333333E-08*T**3+5389360*T**(-1);
      8200.00  Y  +681283.394-922.574931*T+78.50201*T*LN(T)
       -0.0070638*T**2+6.18466667E-08*T**3-5.65175E+08*T**(-1);
     10000.00  N !
$ ------------------------------------------------------------------------------
$ Binary system
$
$ Y. Chen, Y. Liu, M. Chu, L. Wang, J. Alloys Compd., 617, 423-28(2014).
$
$ Checked against paper. Checked at 6000 K.
$
$ There is a slight difference for the monotectic, maybe a rounding error.
$
 PAR  G(LIQUID,ZNSE),,                  +GLIQZN+GLIQSE
             -129998.75+4.61*T;,,                                     N 14Che !
 PAR  L(LIQUID,SE,ZNSE;0),,             +24001.25-8.39*T;,,           N 14Che !
 PAR  L(LIQUID,SE,ZNSE;1),,             +3998.42;,,                   N 14Che !
 PAR  L(LIQUID,ZN,ZNSE;0),,             +89001.45-38.01*T;,,          N 14Che !
 PAR  L(LIQUID,ZN,ZNSE;1),,             +6702.45;,,                   N 14Che !
 PAR  L(LIQUID,ZN,ZNSE;2),,             -4001.14;,,                   N 14Che !
$
 PAR  G(ZNSE_B3,ZN:SE),,                   +GHSERZN+GHSERSE
             -175998.42+13.01*T;,,                                    N 14Che !
$
 PAR  G(GAS,ZNSE),,                     +F15177T+RTLNP;,,             N 97SUB !
$ ZnSe(g)
 FUNCTION F15177T   298.15  +225726.536+1.02944772*T-37.37986*T*LN(T)
       -9.05836E-06*T**2+53764.4*T**(-1);
      2000.00  N !
$ ------------------------------------------------------------------------------
$
$
 LIST-OF-REFERENCE
 NUMBER  SOURCE
  Null   'Unknown source'
  Same   'Same or similar interaction as in the corresponding stable phase'
  REFLAV 'Laves phase convention: G(LAVES,X:X)=+3*GHSERXX+15000'
  SGCOST 'COST 507 database, SGTE unary database V.3.0, 1996; Al, B, Nd, Ti, Zn'
  91Din  'A.T. Dinsdale, Calphad, 15, 317-425(1991).'
  93Kow  'M. Kowalski, P.J. Spencer, J. Phase Equilib., 14, 432-38 (1993),
          SGTE unary database V.4.1, 1999; Zn'
  96Lee  'B.-J. Lee, Calphad, 20, 471-80(1996)
          SGTE unary database V.4.4, 2001; Zn'
  97SUB  'SGTE Substance Database, version 1997'
  98Han  'S.C. Hansen, Calphad, 22, 359-73(1998),
          SGTE unary database V.5.0, 2009; Zn'
  99SGUN 'SGTE unary database V.4.1, 1999.'
  01Mie  'J. Miettinen, Calphad, 25, 43-58(2001),
          SGTE unary database V.4.4, 2001; Sn, Zn'
  14Che  'Y. Chen, Y. Liu, M. Chu, L. Wang,
          J. Alloys Compd., 617, 423-28(2014); Zn-Se'
!

File: d9dacef2d830ad0ae98c.tdb

Element         /-          ELECTRON_GAS         0         0         0 !
Element         AL                FCC_A1    26.982    4577.3    28.322 !
Element         CE                FCC_A1   140.115    7280.1    6.9454 !
Element         VA                VACUUM         0         0         0 !

Species             AL1                   (AL)1 !
Species             AL2                   (AL)2 !

Function GHSERAL 298.15  -7976.15+137.093038*T-24.3671976*T*LN(T) -1.884662E-3*T**2-0.877664E-6*T**3+74092*T**(-1); 700 Y
    -11276.24+223.048446*T-38.5844296*T*LN(T) +18.531982E-3*T**2-5.764227E-6*T**3+74092*T**(-1); 933.47 Y
    -11278.378+188.684153*T-31.748192*T*LN(T) -1230.524E25*T**(-9); 2900 N !
Function GHSERCE 298.15  -7160.519+84.23022*T-22.3664*T*LN(T) -0.0067103*T**2-3.20773E-07*T**3-18117*T**(-1); 1000 Y
    -79678.506+659.4604*T-101.3224803*T*LN(T) +.026046487*T**2-1.9302976E-06*T**3+11531707*T**(-1); 2000 Y
    -14198.639+190.370192*T-37.6978*T*LN(T); 4000 N !
Function GBCCAL 298.15  10083.00-4.813*T+GHSERAL; 6000 N !
Function GHCPAL 298.15  5481.0-1.8*T+GHSERAL; 6000 N !
Function GLIQAL 298.15  +11005.029-11.841867*T+7.934E-20*T**7 +GHSERAL; 933.47 Y
    +10482.382-11.253974*T+1.231E+28*T**(-9) +GHSERAL; 6000 N !
Function GLIQCE 298.15   4117.865-11.423898*T-7.5383948*T*LN(T) -29.36407E-3*T**2+4.827734E-6*T**3-198834*T**(-1); 1000 Y
    -6730.605+183.023193*T-37.6978*T*LN(T); 4000 N !

Type_Definition B GES AMEND_PHASE_DESCRIPTION BCC_A2 MAGNETIC -1 0.4 !
Type_Definition C GES AMEND_PHASE_DESCRIPTION CBCC_A12 MAGNETIC -3 0.28 !
Type_Definition F GES AMEND_PHASE_DESCRIPTION FCC_A1 MAGNETIC -3 0.28 !
Type_Definition H GES AMEND_PHASE_DESCRIPTION HCP_A3 MAGNETIC -3 0.28 !
Type_Definition I GES AMEND_PHASE_DESCRIPTION ALTI MAGNETIC -1 0.4 !
Type_Definition J GES AMEND_PHASE_DESCRIPTION ALM_D019 MAGNETIC -3 0.28 !
Type_Definition R IF(AL !
Type_Definition X SEQ * !


Database_Information ' FROM THE COST 507 PROJECT' IT MAY BE USED FREELY BUT ON YOUR OWN RISK, NO ONE TAKES RESPONSIBILTY' THAT THE CALCULATED RESULTS ARE CORRECT, EVEN FOR THE ASSESSED SYSTEMS.' THE ASSESSED BINARY SYSTEMS ARE:' B-HF B-TI C-HF' AL-ZN CU-NI CU-SI CU-ZN MG-NI CU-Y SI-SN SI-ZN' AL-B AL-C AL-N AL-SI AL-SN AL-Y B-C  B-N B-SI B-TI C-SI ' MG-Y MG-ZN MG-SI SI-Y SN-ZN MN-ZR NI-V SN-ZR V-ZR' CR-MG CR-SI CR-ZN CU-FE CU-MG SI-ZR' AL-CE AL-ND CE-MG' AL-FE FE-MG MG-MN MN-SI' AL-MN C-TI CR-MN FE-SI N-TI' CR-CU CR-ZR CU-ZR MG-ZR SI-TI' AL-CR AL-CU AL-LI AL-MG AL-MO AL-NB AL-TA AL-TI AL-V AL-W ' AL-ZR CR-TI CU-LI FE-TI LI-MG LI-ZR MN-TI MO-TI NB-TI SI-V' TA-TI TI-V TI-W*' CR-V MN-V FE-MN' ASSESSED TERNARIES:' B-HF-TI AL-N-TI AL-CU-MG AL-SI-ZN CU-MG-SI CU-MG-Y AL-C-SI AL-MG-SI' AL-MG-ZN CU-MG-ZN AL-SN-ZN AL-SN-ZN AL-MG-MN AL-FE-SI AL-MN-SI' AL-FE-MN CR-CU-ZR AL-CR-TI AL-CU-LI AL-LI-MG AL-MO-TI AL-NB-TI' AL-TA-TI AL-TI-V AL-TI-W' ' QUESTIONS ON THE THERMO-CALC VERSION OF THIS DATABASE CAN BE SENT TO' BOSSE@MET.KTH.SE' ' COMMERCIAL VERSIONS OF THIS DATABASE' CAN BE OBTAINED FROM VARIOUS ORGANISATIONS' !

Define_System_Default ELEMENT 2 !

Default_Command DEFINE_SYS_ELEMENT VA !

Phase LIQUID:L %XR 1 1 !
Constituent LIQUID :AL,CE:!
    Parameter G(LIQUID,AL;0) 298.15  GLIQAL; 6000 N !
    Parameter G(LIQUID,CE;0) 298.15  GLIQCE; 4000 N !
    Parameter G(LIQUID,AL,CE;0) 298.15  -134212.46+52.8189*T -13295726*T**(-1); 6000 N !
    Parameter G(LIQUID,AL,CE;1) 298.15  -19162.82-4.663728*T -10415657*T**(-1); 6000 N !

Phase AL2_CEND %X 2 2 1 !
Constituent AL2_CEND :AL:CE:!
    Parameter G(AL2_CEND,AL:CE;0) 298.15  -156842.34+37.0335*T +2*GHSERAL+GHSERCE; 6000 N !

Phase AL11_CEND3L %X 2 11 3 !
Constituent AL11_CEND3L :AL:CE:!
    Parameter G(AL11_CEND3L,AL:CE;0) 298.15  -562554.0+128.0917*T +11.0*GHSERAL+3.0*GHSERCE; 6000 N !

Phase AL11_CEND3H %X 2 11 3 !
Constituent AL11_CEND3H :AL:CE:!
    Parameter G(AL11_CEND3H,AL:CE;0) 298.15  -555495.22+122.6324*T +11.0*GHSERAL+3.0*GHSERCE; 6000 N !

Phase AL_CEND3L %X 2 1 3 !
Constituent AL_CEND3L :AL:CE:!
    Parameter G(AL_CEND3L,AL:CE;0) 298.15  -100750.92+29.0234*T +GHSERAL+3.0*GHSERCE; 6000 N !

Phase AL_CEND3H %X 2 1 3 !
Constituent AL_CEND3H :AL:CE:!
    Parameter G(AL_CEND3H,AL:CE;0) 298.15  -96754.6+21.3835*T +GHSERAL+3.0*GHSERCE; 6000 N !

Phase AL3_CEND %X 2 3 1 !
Constituent AL3_CEND :AL:CE:!
    Parameter G(AL3_CEND,AL:CE;0) 298.15  -175213.76+40.3184*T +3.0*GHSERAL+GHSERCE; 6000 N !

Phase AL_CEND %X 2 1 1 !
Constituent AL_CEND :AL:CE:!
    Parameter G(AL_CEND,AL:CE;0) 298.15  -91840.2+26.3712*T +GHSERAL+GHSERCE; 6000 N !

Phase ALCE_AMORPHOUS %X 1 1 !
Constituent ALCE_AMORPHOUS :AL,CE:!
    Parameter G(ALCE_AMORPHOUS,AL;0) 298.15   GLIQAL; 6000 N !
    Parameter G(ALCE_AMORPHOUS,CE;0) 298.15   GLIQCE; 6000 N !
    Parameter G(ALCE_AMORPHOUS,AL,CE;0) 298.15  -189611.32 +110.52605*T; 6000 N !
    Parameter G(ALCE_AMORPHOUS,AL,CE;1) 298.15  -62561.39+40.56957*T; 6000 N !

Phase ALCU_THETA %X 2 2 1 !
Constituent ALCU_THETA :AL:AL:!
    Parameter G(ALCU_THETA,AL:AL;0) 298.15  +3.0*GBCCAL; 6000 N !

Phase ALCUZN_T %X 2 1 1 !
Constituent ALCUZN_T :AL:VA:!
    Parameter G(ALCUZN_T,AL:VA;0) 298.15  12000-2.08420E+04+33.3*T +GBCCAL; 6000 N !

Phase AL5FE4 %X 1 1 !
Constituent AL5FE4 :AL:!
    Parameter G(AL5FE4,AL;0) 298.15  12178.90-4.813*T+GHSERAL; 6000 N !

Phase ALLI %X 2 1 1 !
Constituent ALLI :AL:VA:!
    Parameter G(ALLI,AL:VA;0) 298.15  24000.0+GHSERAL; 6000 N !

Phase ALMO %X 2 1 1 !
Constituent ALMO :AL:AL:!
    Parameter G(ALMO,AL:AL;0) 298.15   +2*GBCCAL; 6000 N !

Phase ALTI %XI 2 1 1 !
Constituent ALTI :AL:AL:!
    Parameter G(ALTI,AL:AL;0) 298.15    2.0*GHSERAL+4.0; 6000 N !

Phase ALM_D019 %XJ 2 3 1 !
Constituent ALM_D019 :AL:AL:!
    Parameter G(ALM_D019,AL:AL;0) 298.15  4.0*GHCPAL; 6000 N !

Phase BCC_A2 %XB 2 1 3 !
Constituent BCC_A2 :AL,CE:VA:!
    Parameter G(BCC_A2,AL:VA;0) 298.15  GBCCAL; 6000 N !
    Parameter G(BCC_A2,CE:VA;0) 298.15  -1354.69-5.21501*T-7.7305867*T*LN(T) -29.098402E-03*T**2+4.784299E-6*T**3-196303*T**(-1); 1000 Y
        -12101.106+187.449688*T-37.6142*T*LN(T); 1072 Y
        -11950.375+186.333811*T-37.4627992*T*LN(T) -0.057145E-3*T**2+0.002348E-6*T**3-25897*T**(-1); 6000 N !
    Parameter G(BCC_A2,AL,CE:VA;0) 298.15  80*T; 6000 N !

Phase CBCC_A12 %XC 2 1 1 !
Constituent CBCC_A12 :AL:VA:!
    Parameter G(CBCC_A12,AL:VA;0) 298.15   10083.00-4.813*T+GHSERAL; 6000 N !

Phase BCT_A5 %X 1 1 !
Constituent BCT_A5 :AL:!
    Parameter G(BCT_A5,AL;0) 298.15   10083.0-4.813*T+GHSERAL; 6000 N !

Phase CUB_A13 %X 2 1 1 !
Constituent CUB_A13 :AL:VA:!
    Parameter G(CUB_A13,AL:VA;0) 298.15   10920.44-4.8116*T+GHSERAL; 6000 N !

Phase DHCP %X 1 1 !
Constituent DHCP :CE:!
    Parameter G(DHCP,CE;0) 298.15  -190.0+0.56886*T+GHSERCE; 6000 N !

Phase FCC_A1 %XF 2 1 1 !
Constituent FCC_A1 :AL,CE:VA:!
    Parameter G(FCC_A1,AL:VA;0) 298.15  GHSERAL; 6000 N !
    Parameter G(FCC_A1,CE:VA;0) 298.15  GHSERCE; 6000 N !
    Parameter G(FCC_A1,AL,CE:VA;0) 298.15  80*T; 6000 N !

Phase DIAMOND_A4 %X 1 1 !
Constituent DIAMOND_A4 :AL:!
    Parameter G(DIAMOND_A4,AL;0) 298.15   30.0*T+GHSERAL; 6000 N !

Phase HCP_A3 %XH 2 1 0.5 !
Constituent HCP_A3 :AL,CE:VA:!
    Parameter G(HCP_A3,AL:VA;0) 298.15  5481.0-1.8*T+GHSERAL; 6000 N !
    Parameter G(HCP_A3,CE:VA;0) 298.15  50000+GHSERCE; 4000 N !

Phase HCP_ZN %X 2 1 0.5 !
Constituent HCP_ZN :AL:VA:!
    Parameter G(HCP_ZN,AL:VA;0) 298.15  +5482-1.8*T+GHSERAL; 6000 N !

Phase LAVES_C14 %X 2 2 1 !
Constituent LAVES_C14 :AL:AL:!
    Parameter G(LAVES_C14,AL:AL;0) 298.15  +15000+3.0*GHSERAL; 6000 N !

Phase LAVES_C15 %X 2 2 1 !
Constituent LAVES_C15 :AL:AL:!
    Parameter G(LAVES_C15,AL:AL;0) 298.15  +15000.0+3.0*GHSERAL; 6000 N !

Phase LAVES_C36 %X 2 2 1 !
Constituent LAVES_C36 :AL:AL:!
    Parameter G(LAVES_C36,AL:AL;0) 298.15  +15000+3*GHSERAL; 6000 N !
