Repository: binarypd/binarypd.github.io

File: 01954d8b954705700b35.tdb
$
$ Database for La-Sn from X. Li et al. 2019.
$
$ X. Li, S. Liu, Y. Liu, Y. Du, J. Phase Equilib. Diffus., 40, 653-67(2019).
$
$ Dataset created 2023.01.29 by Bengt Hallstedt.
$
$ The system is modelled both with and without an associate in the liquid.
$ Both models seem very reasonable. This is the version without associate.
$
$ Misprint in the La5Sn3 parameter.
$
$ Invariant equilibriam differ by up to 2 K. Parameter rounding errors?
$
$ ------------------------------------------------------------------------------
 TEMP-LIM 298.15 6000.00 !
$
$ELEMENT NAME  REF. STATE               ATOMIC MASS H298-H0    S298    !
$
 ELEMENT VA   VACUUM                      0.0          0.0      0.0    ! 
 ELEMENT LA   DHCP                      138.9055    6665.112   56.9024 ! 
 ELEMENT SN   BCT_A5                    118.69      6323.      51.18   ! 
$ ------------------------------------------------------------------------------
$ Phase definitions
$
 PHASE LIQUID:L % 1 1 !
 CONST LIQUID:L : LA SN : !
$
$ Fcc (cF4, Fm-3m) and MeX (cF8, Fm-3m)
$
 PHASE FCC_A1 %A 2 1 1 !
 CONST FCC_A1 : LA% SN : VA : !
$
$ Bcc (cI2, Im-3m)
$
 PHASE BCC_A2 %B 2 1 3 !
 CONST BCC_A2 : LA% SN : VA : !
$
$ Hcp (hP2, P6_3/mmc) and Me2X (NiAs-type, hP4, P6_3/mmc, B8_1)
$
 PHASE HCP_A3 %A 2 1 0.5 !
 CONST HCP_A3 : SN : VA : !
$
$ Prototype alpha-La (SB A3', hP4, P6_3/mmc)
$
 PHASE DHCP % 1 1 !
 CONST DHCP : LA% SN : !
$
$ Prototype C (cF8, Fd-3m)
$
 PHASE DIAMOND_A4 % 1 1 !
 CONST DIAMOND_A4 : SN : !
$
$ Prototype beta-Sn (tI4, I4_1/amd)
$
 PHASE BCT_A5 % 1 1 !
 CONST BCT_A5 : SN : !
$
$ Prototype Si3W5 (tI32, I4/mcm), low T
$ High T form with Mn5Si3 structure
$
 PHASE LA5SN3_D8M % 2 5 3 !
 CONST LA5SN3_D8M : LA : SN : !
$
$ Prototype Ge4Sm5 (oP36, Pnma)
$
 PHASE LA5SN4 % 2 5 4 !
 CONST LA5SN4 : LA : SN : !
$
$ Prototype Ge10Ho11 (tI84, I4/mmm)
$
 PHASE LA11SN10 % 2 11 10 !
 CONST LA11SN10 : LA : SN : !
$
$ Prototype CrB (oC8, Cmcm)
$
 PHASE LASN_B33 % 2 1 1 !
 CONST LASN_B33 : LA : SN : !
$
$ Prototype Nd2Sn3 (aP20, P-1)
$
 PHASE LA2SN3 % 2 2 3 !
 CONST LA2SN3 : LA : SN : !
$
$ Prototype Pd5Pu3 (oC32, Cmcm)
$
 PHASE LA3SN5 % 2 3 5 !
 CONST LA3SN5 : LA : SN : !
$
$ Prototype AuCu3 (cP4, Pm-3m)
$
 PHASE LASN3_L12 % 2 1 3 !
 CONST LASN3_L12 : LA : SN : !
$ ------------------------------------------------------------------------------
$ Defaults
$
 DEFINE-SYSTEM-DEFAULT ELEMENT 2 !
 DEFAULT-COM DEFINE_SYSTEM_ELEMENT VA !
 TYPE-DEF % SEQ * !
 TYPE-DEF A GES AMEND_PHASE_DESCRIPTION @ MAGNETIC -3 0.28 !
 TYPE-DEF B GES AMEND_PHASE_DESCRIPTION @ MAGNETIC -1 0.4 !
 FUNCTION ZERO      298.15  0;                                         6000 N !
 FUNCTION UN_ASS    298.15  0;                                         6000 N !
 FUNCTION R         298.15  +8.31451;                                  6000 N !
$ ------------------------------------------------------------------------------
$ Element data
$ ------------------------------------------------------------------------------
$ La
$
 PAR  G(DHCP,LA),,                      +GHSERLA;                4000 N 91Din !
 PAR  G(FCC_A1,LA:VA),,                 +GFCCLA;                 4000 N 91Din !
 PAR  G(BCC_A2,LA:VA),,                 +GBCCLA;                 4000 N 91Din !
 PAR  G(LIQUID,LA),,                    +GLIQLA;                 4000 N 91Din !
$
 FUNCTION GHSERLA   298.15  -7968.403+120.284604*T-26.34*T*LN(T)
       -0.001295165*T**2;
       550.00  Y  -3381.413+59.06113*T-17.1659411*T*LN(T)
       -0.008371705*T**2+6.8932E-07*T**3-399448*T**(-1);
      2000.00  Y  -15608.882+181.390071*T-34.3088*T*LN(T);
      4000.00  N !
 FUNCTION GFCCLA    298.15  -6109.797+89.878761*T-21.7919*T*LN(T)
       -0.004045175*T**2-5.25865E-07*T**3;
      1134.00  Y  -124598.976+955.878375*T-139.346741*T*LN(T)
       +0.042032405*T**2-3.066199E-06*T**3+20994153*T**(-1);
      2000.00  Y  +3009.496-2.846081*T+GHSERLA;
      4000.00  N !
 FUNCTION GBCCLA    298.15  -3952.161+88.072353*T-21.7919*T*LN(T)
       -0.004045175*T**2-5.25865E-07*T**3;
       800.00  Y  +321682.673-3565.08252*T+513.440708*T*LN(T)
       -0.387295093*T**2+4.9547989E-05*T**3-36581228*T**(-1);
      1134.00  Y  -16377.894+218.492988*T-39.5388*T*LN(T);
      1193.00  Y  -136609.91+1123.34397*T-163.413074*T*LN(T)
       +0.053968535*T**2-4.056395E-06*T**3+21167204*T**(-1);
      2000.00  Y  +7402.894-6.553756*T+GHSERLA;
      4000.00  N !
 FUNCTION GLIQLA    298.15  +5332.653+18.23012*T-11.0188191*T*LN(T)
       -0.020171603*T**2+2.93775E-06*T**3-133541*T**(-1);
      1134.00  Y  -3942.004+171.018431*T-34.3088*T*LN(T);
      4000.00  N !
$ ------------------------------------------------------------------------------
$ Sn
$
$ FCC_A1 revised in unary 3.0
$ HCP_A3 revised in unary 4.1
$ TETRAGONAL_A6 added in unary 4.1
$ CBCC_A12 and CUB_A13 added in unary 4.4
$ FCC_A1 modified in unary 5.0
$ DHCP and TET_ALPHA1_A6 added in unary 5.0
$
$ The DHCP phase is labelled D0_24 in 03Liu and alpha-prime in 92Ans. The
$ phase is present between the fcc and hcp phases in the Au-Sn and Au-In
$ systems.
$
 PAR  G(BCT_A5,SN)              100.00  +GHSERSN;                3000 N 91Din !
 PAR  G(DIAMOND_A4,SN)          100.00  +GDIASN;                 3000 N 91Din !
 PAR  G(FCC_A1,SN:VA)           100.00  +GHSERSN+5510-8.46*T;    3000 N 89Fec !
$PAR  G(FCC_A1,SN:VA)           100.00  +GHSERSN+4150-5.2*T;     3000 N 91Din !
 PAR  G(BCC_A2,SN:VA)           100.00  +GHSERSN+4400-6*T;       3000 N 91Din !
 PAR  G(HCP_A3,SN:VA)           100.00  +GHSERSN+3900-7.646*T;   3000 N Ansar !
$PAR  G(HCP_A3,SN:VA)           100.00  +GHSERSN+3900-4.4*T;     3000 N 91Din !
 PAR  G(DHCP,SN)                100.00  +GHSERSN+3803.52-3.46*T; 3000 N 03Liu !
$PAR  G(RHOMBOHEDRAL_A7,SN)     100.00  +GHSERSN+2035;           3000 N 91Din !
$PAR  G(TETRAGONAL_A6,SN)       100.00  +GHSERSN+5387-8.26212*T; 3000 N 99Ans !
$PAR  G(CBCC_A12,SN:VA)         100.00  +GHSERSN+2000;           3000 N 01Mie !
$PAR  G(CUB_A13,SN:VA)          100.00  +GHSERSN+2000;           3000 N 01Mie !
$PAR  G(TET_ALPHA1_A6,SN)       100.00  +GHSERSN+5510-8.46*T;    3000 N 99Ans !
 PAR  G(LIQUID,SN)              100.00  +GLIQSN;                 3000 N 91Din !
$
 FUNCTION GHSERSN   100.00  -7958.517+122.765451*T-25.858*T*LN(T)
       +5.1185E-04*T**2-3.192767E-06*T**3+18440*T**(-1);
       250.00  Y  -5855.135+65.443315*T-15.961*T*LN(T)
       -0.0188702*T**2+3.121167E-06*T**3-61960*T**(-1);
       505.08  Y  +2524.724+4.005269*T-8.2590486*T*LN(T)
       -0.016814429*T**2+2.623131E-06*T**3-1081244*T**(-1)-1.2307E+25*T**(-9);
       800.00  Y  -8256.959+138.99688*T-28.4512*T*LN(T)-1.2307E+25*T**(-9);
      3000.00  N !
 FUNCTION GDIASN    100.00  -9579.608+114.007785*T-22.972*T*LN(T)
       -0.00813975*T**2+2.7288E-06*T**3+25615*T**(-1);
       298.15  Y  -9063.001+104.84654*T-21.5750771*T*LN(T)
       -0.008575282*T**2+1.784447E-06*T**3-2544*T**(-1);
       800.00  Y  -10909.351+147.396535*T-28.4512*T*LN(T);
      3000.00  N !
 FUNCTION GLIQSN    100.00  +7103.092-14.087767*T+GHSERSN+1.47031E-18*T**7;
       505.08  Y  +6971.586-13.814383*T+GHSERSN+1.2307E+25*T**(-9);
       800.00  Y  -1285.372+125.182498*T-28.4512*T*LN(T);
      3000.00  N !
 FUNCTION GBCCSN    298.15  +GHSERSN+4400-6*T;                         3000 N !
$ ------------------------------------------------------------------------------
$ Binary system
$
$ X. Li, S. Liu, Y. Liu, Y. Du, J. Phase Equilib. Diffus., 40, 653-67(2019).
$
$ Checked against paper. Checked at 6000 K.
$
$ The system is modelled both with and without an associate in the liquid.
$ Both models seem very reasonable. This is the version without associate.
$
$ Misprint in the La5Sn3 parameter.
$
$ Invariant equilibriam differ by up to 2 K. Parameter rounding errors?
$
 PAR  L(LIQUID,LA,SN;0),,               -224650-20.01*T;,,             N 19Li !
 PAR  L(LIQUID,LA,SN;1),,               -20200+22.06*T;,,              N 19Li !
 PAR  L(LIQUID,LA,SN;2),,               +49802.6;,,                    N 19Li !
$
 PAR  L(FCC_A1,LA,SN:VA;0),,            +UN_ASS;,,                     N !
 PAR  L(BCC_A2,LA,SN:VA;0),,            +UN_ASS;,,                     N !
 PAR  L(DHCP,LA,SN;0),,                 +UN_ASS;,,                     N !
$
$PAR  G(LA5SN3_D8M,LA:SN),,             +5*GHSERLA+3*GHSERSN
$            -654609.6+6.24*T;,,                                       N 19Li !
 PAR  G(LA5SN3_D8M,LA:SN),,             +5*GHSERLA+3*GHSERSN
             -648000+6.24*T;,,                                         N 19Li !
 PAR  G(LA5SN4,LA:SN),,                 +5*GHSERLA+4*GHSERSN
             -787383+3.24*T;,,                                         N 19Li !
 PAR  G(LA11SN10,LA:SN),,               +11*GHSERLA+10*GHSERSN
             -1861167+23.52*T;,,                                       N 19Li !
 PAR  G(LASN_B33,LA:SN),,               +GHSERLA+GHSERSN
             -178170+4.22*T;,,                                         N 19Li !
 PAR  G(LA2SN3,LA:SN),,                 +2*GHSERLA+3*GHSERSN
             -423634.35+18.05*T;,,                                     N 19Li !
 PAR  G(LA3SN5,LA:SN),,                 +3*GHSERLA+5*GHSERSN
             -666930.4+30.4*T;,,                                       N 19Li !
 PAR  G(LASN3_L12,LA:SN),,              +4*GLASN3;,,                   N 19Li !
$
 FUNCTION GLASN3    298.15  -69832.4+104.13*T-23.39*T*LN(T)
       -0.0031*T**2;
      6000.00  N !
$ ------------------------------------------------------------------------------
$
$
 LIST-OF-REFERENCE
 NUMBER  SOURCE
  Null   'Unknown source'
  Same   'Same or similar interaction as in the corresponding stable phase'
  COST   'COST 507 database'
  Ansar  'Himo Ansara, unpublished, SGTE unary database V.4.1, 1999; Sn'
  89Fec  'H.J. Fecht, M.X. Zhang, Y.A. Chang, J.H. Perepezko,
          Metall. Trans. A, 20A, 795-803(1989),
          SGTE unary database V.3.0, 1996; Sn'
  91Din  'A.T. Dinsdale, Calphad, 15, 317-425(1991).'
  99Ans  'I. Ansara, S.G. Fries, H.L. Lukas, unpublished, 1999,
          SGTE unary database V.5.0, 2009; In, Sn'
  01Mie  'J. Miettinen, Calphad, 25, 43-58(2001),
          SGTE unary database V.4.4, 2001; Sn, Zn'
  03Liu  'H.S. Liu, C.L. Liu, K. Ishida, Z.P. Jin, J. Electron. Mater.,
          32, 1290-96(2003), SGTE unary database V.5.0, 2009; Sn'
  19Li   'X. Li, S. Liu, Y. Liu, Y. Du,
          J. Phase Equilib. Diffus., 40, 653-67(2019); La-Sn'
!
TE unary database V.4.4, 2001; Sn, Zn'
  03Liu  'H.S. Liu, C.L. Liu, K. Ishida, Z.P. Jin, J. Electron. Mater.,
          32, 1290-96(2003), SGTE unary database V.5.0, 2009; Sn'
  19Li   'X. Li, S. Liu, Y. Liu, Y. Du,
          J. Phase Equilib. Diffus., 40, 653-67(2019); La-Sn'
!

File: 05d82f879b14e430f4c3.tdb
$
$ Database for Al-S from C. Shi et al. 2019.
$
$ C. Shi, B. Yang, B. Hu, Y. Du, S. Yao,
$ J. Phase Equilib. Diffus., 40, 392-402(2019).
$
$ Dataset created 2019.07.26 by Bengt Hallstedt.
$ 2020.12.22: Modified for use with GES6.
$
$ The paper includes both associate liquid and a model without associates
$ (simple RK). This dataset uses the associate liquid model.
$
$ Missing liquid interaction was added to reproduce the Al2S3 - S miscibility
$ gap.
$
$ ------------------------------------------------------------------------------
 TEMP-LIM 298.15 6000.00 !
$
$ELEMENT NAME  REF. STATE               ATOMIC MASS H298-H0    S298    !
$
 ELEMENT VA   VACUUM                      0.0          0.0      0.0    ! 
 ELEMENT AL   FCC_A1                     26.98154   4540.      28.30   ! 
 ELEMENT S    ORTHORHOMBIC_A16           32.06      4412.0     32.07   ! 
$ ------------------------------------------------------------------------------
$ Species
$
 SPECIE  AL2S3                              AL2S3 !
$ ------------------------------------------------------------------------------
$ Phase definitions
$
 PHASE LIQUID % 1 1 !
 CONST LIQUID : AL AL2S3 S : !
$
$ Fcc (cF4, Fm-3m) and MeX (cF8, Fm-3m)
$
 PHASE FCC_A1 %A 2 1 1 !
 CONST FCC_A1 : AL% S : VA : !
$
$ Bcc (cI2, Im-3m)
$
 PHASE BCC_A2 %B 2 1 3 !
 CONST BCC_A2 : AL S : VA : !
$
$ Hcp (hP2, P6_3/mmc) and Me2X (NiAs-type, hP4, P6_3/mmc, B8_1)
$
 PHASE HCP_A3 %A 2 1 0.5 !
 CONST HCP_A3 : AL : VA: !
$
$ Prototype alpha-S (oF128, Fddd)
$
 PHASE ORTHORHOMBIC_A16 % 1 1 !
 CONST ORTHORHOMBIC_A16 : S : !
$
$ Prototype beta-S (mP48, P2_1/a)
$
 PHASE MONOCLINIC_S % 1 1 !
 CONST MONOCLINIC_S : S : !
$
$ unknown structure
$
 PHASE ALS % 2 1 1 !
 CONST ALS : AL : S : !
$
$ Prototype alpha-Al2S3 (hP30, P6_1, 169)
$
 PHASE AL2S3_ALPHA % 2 2 3 !
 CONST AL2S3_ALPHA : AL : S : !
$
$ Prototype alpha-Al2O3 (hR10, R-3c), gamma
$
 PHASE AL2S3_D51 % 2 2 3 !
 CONST AL2S3_D51 : AL : S : !
$ ------------------------------------------------------------------------------
$ Defaults
$
 DEFINE-SYSTEM-DEFAULT ELEMENT 2 !
 DEFAULT-COM DEFINE_SYSTEM_ELEMENT VA !
 TYPE-DEF % SEQ * !
 TYPE-DEF A GES AMEND_PHASE_DESCRIPTION @ MAGNETIC -3 0.28 !
 TYPE-DEF B GES AMEND_PHASE_DESCRIPTION @ MAGNETIC -1 0.4 !
 FUNCTION ZERO      298.15  0;                                         6000 N !
 FUNCTION UN_ASS    298.15  0;                                         6000 N !
 FUNCTION R         298.15  +8.31451;                                  6000 N !
$ ------------------------------------------------------------------------------
$ Element data
$ ------------------------------------------------------------------------------
$ Al
$
$ BCT_A5 and DIAMOND_A4 added in unary 3.0
$
 PAR  G(FCC_A1,AL:VA),,                 +GHSERAL;                2900 N 91Din !
 PAR  G(BCC_A2,AL:VA),,                 +GHSERAL+10083-4.813*T;  2900 N 91Din !
 PAR  G(HCP_A3,AL:VA),,                 +GHSERAL+5481-1.8*T;     2900 N 91Din !
$PAR  G(CBCC_A12,AL:VA),,               +GHSERAL
$            +10083.4-4.813*T;                                   2900 N 91Din !
$PAR  G(CUB_A13,AL:VA),,                +GHSERAL
$            +10920.44-4.8116*T;                                 2900 N 91Din !
$PAR  G(BCT_A5,AL),,                    +GHSERAL+10083-4.813*T;  2900 N SGCOST !
$PAR  G(DIAMOND_A4,AL),,                +GHSERAL+30*T;           2900 N SGCOST !
 PAR  G(LIQUID,AL),,                    +GLIQAL;                 2900 N 91Din !
$
 FUNCTION GHSERAL   298.15  -7976.15+137.093038*T-24.3671976*T*LN(T)
       -0.001884662*T**2-8.77664E-07*T**3+74092*T**(-1);
       700.00  Y  -11276.24+223.048446*T-38.5844296*T*LN(T)
       +0.018531982*T**2 -5.764227E-06*T**3+74092*T**(-1);
       933.47  Y  -11278.361+188.684136*T-31.748192*T*LN(T)
       -1.230622E+28*T**(-9);
      2900.00  N !
 FUNCTION GLIQAL    298.15  +11005.045-11.84185*T+GHSERAL+7.9337E-20*T**7;
       933.47  Y  -795.991+177.430209*T-31.748192*T*LN(T);
      2900.00  N !
 FUNCTION GBCCAL    298.15  +GHSERAL+10083-4.813*T;                    2900 N !
$ ------------------------------------------------------------------------------
$ S
$
$ FCC_A1 and BCC_A2 revised in unary 3.0
$ ORTHORHOMBIC_A16 and LIQUID modified in unary 4.1
$ MONOCLINIC revised in unary 4.1
$ ORTHORHOMBIC_A16 and LIQUID revised in unary 4.4
$
 PAR  G(ORTHORHOMBIC_A16,S),,           +GHSERSS;                1300 N 01SGUN !
 PAR  G(MONOCLINIC_S),,                 +GMONSS;                 1300 N 01SGUN !
 PAR  G(FCC_A1,S:VA),,                  +GHSERSS+105000;         1300 N Sundm !
$PAR  G(FCC_A1,S:VA),,                  +GHSERSS+30000+32*T;     1300 N 91Din !
 PAR  G(BCC_A2,S:VA),,                  +GHSERSS+105000;         1300 N Sundm !
$PAR  G(BCC_A2,S:VA),,                  +GHSERSS+31000+32*T;     1300 N 91Din !
 PAR  G(LIQUID,S),,                     +GLIQSS;                 1300 N 01SGUN !
$
 FUNCTION GHSERSS   298.15  -5198.294+53.913855*T-10.726*T*LN(T)
       -0.0273801*T**2+8.179537E-6*T**3; 
       368.30  Y  -6475.706+94.182332*T-17.8693298*T*LN(T)
       -0.010936877*T**2+1.406467E-6*T**3+36871*T**(-1); 
      1300.00  Y  -12485.546+188.304687*T-32*T*LN(T); 
      1301.00  N !
 FUNCTION GMONSS    298.15  -5725.422+89.544275*T-17.413*T*LN(T)
       -0.00993935*T**2-0.070062E-6*T**3+1250*T**(-1); 
       388.36  Y  -7455.008+114.782945*T-21.1531404*T*LN(T)
       -0.008566163*T**2+1.112484E-6*T**3+122167*T**(-1); 
      1300.00  Y  -11779.415+186.699065*T-32*T*LN(T); 
      1301.00  N !
 FUNCTION GLIQSS    298.15  -4196.575+85.63027*T-17.413*T*LN(T)
       -0.00993935*T**2-0.070062E-6*T**3+1250*T**(-1); 
       335.00  Y  1790361.982-44195.451432*T+7511.6194258*T*LN(T)
       -13.985517511*T**2+4838.738601E-6*T**3-79880891*T**(-1); 
       388.36  Y  -876313.954+23366.872986*T-4028.756*T*LN(T)
       +7.954595*T**2-2908.513333E-6*T**3+33980035*T**(-1); 
       432.25  Y  454088.687-7814.670231*T+1237.001*T*LN(T)
       -1.5607295*T**2+359.883667E-6*T**3-31765395*T**(-1); 
       500.00  Y  18554.561-144.895285*T+16.535*T*LN(T)
       -0.0454119*T**2+8.327402E-6*T**3-2705030*T**(-1); 
       700.00  Y  21243.126-113.298877*T+9.944*T*LN(T)
       -0.0288384*T**2+3.791365E-6*T**3-3507570*T**(-1); 
       900.00  Y  16117.849-32.79523*T-2.425*T*LN(T)
       -0.01712545*T**2+1.84974E-6*T**3-3215170*T**(-1); 
      1300.00  Y  -6461.814+175.590536*T-32*T*LN(T); 
      1301.00  N !
$ ------------------------------------------------------------------------------
$ Binary system
$
$ C. Shi, B. Yang, B. Hu, Y. Du, S. Yao,
$ J. Phase Equilib. Diffus., 40, 392-402(2019).
$
$ Checked against paper. Checked at 6000 K.
$
$ The paper includes both associate liquid and a model without associates
$ (simple RK). This dataset uses the associate liquid model.
$
$ Missing liquid interaction was added to reproduce the Al2S3 - S miscibility
$ gap.
$
 PAR  G(LIQUID,AL2S3),,                 +2*GLIQAL+3*GLIQSS
             -430141;,,                                               N 19Shi !
 PAR  L(LIQUID,AL,AL2S3;0),,            +20632;,,                     N 19Shi !
 PAR  L(LIQUID,AL,AL2S3;1),,            +22878;,,                     N 19Shi !
 PAR  L(LIQUID,AL2S3,S;0),,             +4132;,,                      N 19Shi !
 PAR  L(LIQUID,AL2S3,S;1),,             -65000;,,                     N 19Shi !
$
 PAR  G(ALS,AL:S),,                     +GHSERAL+GHSERSS
             -150822-7.58*T;,,                                        N 19Shi !
 PAR  G(AL2S3_ALPHA,AL:S),,             +2*GHSERAL+3*GHSERSS
             -651230+135.9*T;,,                                       N 19Shi !
 PAR  G(AL2S3_D51,AL:S),,               +2*GHSERAL+3*GHSERSS
             -539655+48.3*T;,,                                        N 19Shi !
$ ------------------------------------------------------------------------------
$
$
 LIST-OF-REFERENCE
 NUMBER  SOURCE
  Null   'Unknown source'
  Same   'Same or similar interaction as in the corresponding stable phase'
  Sundm  'Bosse Sundman, unpublished, SGTE unary database V.3.0, 1996; S'
  COST   'COST 507 database'
  SGCOST 'COST 507 database, SGTE unary database V.3.0, 1996; Al, B, Nd, Ti, Zn'
  91Din  'A.T. Dinsdale, Calphad, 15, 317-425(1991).'
  01SGUN 'SGTE unary database V.4.4, 2001.'
  19Shi  'C. Shi, B. Yang, B. Hu, Y. Du, S. Yao,
          J. Phase Equilib. Diffus., 40, 392-402(2019); Al-S'
!

File: 0b54b2b574c3f513c8ef.tdb

Element         /-          ELECTRON_GAS         0         0         0 !
Element         AL                FCC_A1    26.982    4577.3    28.322 !
Element          C              GRAPHITE    12.011      1054      5.74 !
Element         VA                VACUUM         0         0         0 !


Function GHSERAL 298.15  -7976.15+137.093038*T-24.3671976*T*ln(T) -1.884662E-3*T**2-0.877664E-6*T**3+74092*T**(-1); 700 N !
Function GHSERCC 298.15  -17368.441+170.73*T-24.3*T*ln(T)-4.723E-04*T**2 +2562600*T**(-1)-2.643E+08*T**(-2)+1.2E+10*T**(-3); 6000 N !
Function GLIQAL 298.15  +11005.029-11.841867*T+7.934E-20*T**7 +GHSERAL; 933.47 Y
    +10482.382-11.253974*T+1.231E+28*T**(-9) +GHSERAL; 6000 N !

Type_Definition F GES AMEND_PHASE_DESCRIPTION FCC_A1 MAGNETIC -3 0.28 !
Type_Definition R IF(AL !
Type_Definition X SEQ * !


Database_Information ' FROM THE COST 507 PROJECT' IT MAY BE USED FREELY BUT ON YOUR OWN RISK, NO ONE TAKES RESPONSIBILTY' THAT THE CALCULATED RESULTS ARE CORRECT, EVEN FOR THE ASSESSED SYSTEMS.' THE ASSESSED BINARY SYSTEMS ARE:' B-HF B-TI C-HF' AL-ZN CU-NI CU-SI CU-ZN MG-NI CU-Y SI-SN SI-ZN' AL-B AL-C AL-N AL-SI AL-SN AL-Y B-C  B-N B-SI B-TI C-SI ' MG-Y MG-ZN MG-SI SI-Y SN-ZN MN-ZR NI-V SN-ZR V-ZR' CR-MG CR-SI CR-ZN CU-FE CU-MG SI-ZR' AL-CE AL-ND CE-MG' AL-FE FE-MG MG-MN MN-SI' AL-MN C-TI CR-MN FE-SI N-TI' CR-CU CR-ZR CU-ZR MG-ZR SI-TI' AL-CR AL-CU AL-LI AL-MG AL-MO AL-NB AL-TA AL-TI AL-V AL-W ' AL-ZR CR-TI CU-LI FE-TI LI-MG LI-ZR MN-TI MO-TI NB-TI SI-V' TA-TI TI-V TI-W*' CR-V MN-V FE-MN' ASSESSED TERNARIES:' B-HF-TI AL-N-TI AL-CU-MG AL-SI-ZN CU-MG-SI CU-MG-Y AL-C-SI AL-MG-SI' AL-MG-ZN CU-MG-ZN AL-SN-ZN AL-SN-ZN AL-MG-MN AL-FE-SI AL-MN-SI' AL-FE-MN CR-CU-ZR AL-CR-TI AL-CU-LI AL-LI-MG AL-MO-TI AL-NB-TI' AL-TA-TI AL-TI-V AL-TI-W' ' QUESTIONS ON THE THERMO-CALC VERSION OF THIS DATABASE CAN BE SENT TO' BOSSE@MET.KTH.SE' ' COMMERCIAL VERSIONS OF THIS DATABASE' CAN BE OBTAINED FROM VARIOUS ORGANISATIONS' !

Define_System_Default ELEMENT 2 !

Default_Command DEFINE_SYS_ELEMENT VA !
Default_Command REJECT-PHASE GAS,AL5FE4 !

Phase LIQUID:L %XR 1 1 !
Constituent LIQUID :AL,C:!
    Parameter G(LIQUID,AL;0) 298.15  GLIQAL; 6000 N !
    Parameter G(LIQUID,C;0) 298.15  +117369-24.63*T+GHSERCC; 6000 N !
    Parameter G(LIQUID,AL,C;0) 298  +40861.02-33.21138*T; 6000 N !

Phase AL4C3 %X 2 4 3 !
Constituent AL4C3 :AL:C:!
    Parameter G(AL4C3,AL:C;0) 298.15   -286001.52+1030.27302*T-161.709142*T*LN(T) -.01152276*T**2+2450000*T**(-1)+7E-07*T**3; 6000 N !

Phase FCC_A1 %XF 2 1 1 !
Constituent FCC_A1 :AL:C,VA:!
    Parameter G(FCC_A1,AL:VA;0) 298.15  GHSERAL; 6000 N !
    Parameter G(FCC_A1,AL:C;0) 298.15  80*T+GHSERAL+GHSERCC; 6000 N !
    Parameter G(FCC_A1,AL:C,VA;0) 298.15  80*T; 6000 N !

Phase GRAPHITE %X 1 1 !
Constituent GRAPHITE :C:!
    Parameter G(GRAPHITE,C;0) 298.15  GHSERCC; 6000 N !

File: 12ed541594fee5b80a9a.tdb
$                   Supplementary material for 
$     Ag-Se phase diagram calculation associating ab-initio 
$                   molecular dynamics simulation
$		V. B. Rajkumar and Sinn-Wen Chen
$                    Calphad 63 (2018)51-60
$		Department of Chemical Engineering
$	National Tsing Hua University, Hsinchu 30043, Taiwan
$ Database file written April, 2018
$ Ag-Se L: Solution model
$--------------------------------------------------------------------------
 ELEMENT /-   ELECTRON_GAS              0.0000E+00  0.0000E+00  0.0000E+00!
 ELEMENT VA   VACUUM                    0.0000E+00  0.0000E+00  0.0000E+00!
 ELEMENT AG   FCC_A1                    1.0787E+02  5.7446E+03  4.2551E+01!
 ELEMENT SE   HEXAGONAL_A8              7.8960E+01  5.5145E+03  4.1966E+01!
 ELEMENT SN   BCT_A5                    1.1871E+02  6.3220E+03  5.1195E+01!

 SPECIES SE2                         SE2!
 SPECIES SE3                         SE3!
 SPECIES SE4                         SE4!
 SPECIES SE5                         SE5!
 SPECIES SE6                         SE6!
 SPECIES SE7                         SE7!
 SPECIES SE8                         SE8!
 SPECIES SNSE                        SE1SN1!
 SPECIES AG2SE                       AG2SE1!
 
 FUNCTION GHSERSN   100 -7958.517+122.765451*T-25.858*T*LN(T)
     +5.1185E-04*T**2-3.192767E-06*T**3+18440*T**(-1); 250 Y
      -5855.135+65.443315*T-15.961*T*LN(T)-.0188702*T**2+3.121167E-06*T**3
     -61960*T**(-1); 505.08 Y
      +2524.724+4.005269*T-8.2590486*T*LN(T)-.016814429*T**2
     +2.623131E-06*T**3-1081244*T**(-1)-1.2307E+25*T**(-9); 800 Y
      -8256.959+138.99688*T-28.4512*T*LN(T)-1.2307E+25*T**(-9); 3000 N !
 FUNCTION GHSERAG   298.15 -7209.512+118.202013*T-23.8463314*T*LN(T)
     -.001790585*T**2-3.98587E-07*T**3-12011*T**(-1); 1234.93 Y
      -15095.252+190.266404*T-33.472*T*LN(T)+1.411773E+29*T**(-9); 3000 N !
 FUNCTION GHSERSE   298.15 -9376.371+174.205877*T-33.6527*T*LN(T)
     +.02424314*T**2-1.5318461E-05*T**3+102249*T**(-1); 494 Y
      -37546.134+507.111538*T-81.2006585*T*LN(T)+.037144892*T**2
     -5.611026E-06*T**3+2614263*T**(-1); 800 Y
      -12193.47+197.770166*T-35.1456*T*LN(T); 1000 N ! 
 FUNCTION GLIQAG    298.15 +GHSERAG+11025.076-8.89102*T-1.033905E-20*T**7;
     1234.93 Y
      -3587.111+180.964656*T-33.472*T*LN(T); 3000 N !
 FUNCTION GLIQSE    298.15 +50533.347-1178.28824*T+194.107439*T*LN(T)
     -.390268991*T**2+1.19219297E-04*T**3-2224398*T**(-1); 494 Y
      -5228.304+183.72559*T-35.1456*T*LN(T); 1000 N !
 FUNCTION GLIQSN    100 -855.425+108.677684*T-25.858*T*LN(T)+5.1185E-04*T**2
     -3.192767E-06*T**3+18440*T**(-1)+1.47031E-18*T**7; 250 Y
      +1247.957+51.355548*T-15.961*T*LN(T)-.0188702*T**2+3.121167E-06*T**3
     -61960*T**(-1)+1.47031E-18*T**7; 505.08 Y
      +9496.31-9.809114*T-8.2590486*T*LN(T)-.016814429*T**2
     +2.623131E-06*T**3-1081244*T**(-1); 800 Y
      -1285.372+125.182498*T-28.4512*T*LN(T); 3000 N !
 FUNCTION GGASAG    298.15 +277901.5-33.757*T-20.79*T*LN(T); 6000 N !
 FUNCTION GGASSE    298.15 +233139.6-73.4048*T-14.94*T*LN(T)-.007615*T**2
     +1.353E-06*T**3-90660*T**(-1); 3000 N !  
 FUNcTION GGASSN    298.15 +277901.5-33.757*T-20.79*T*LN(T); 6000 N eqAg !
 FUNCTION GGASSE2   298 +128636.3+100.0389*T-52.97*T*LN(T)+.0173*T**2
     -4.738E-06*T**3+143200*T**(-1); 3000 N !
 FUNCTION GGASSE3   298 +159788.5+74.3484*T-57.29*T*LN(T)-9.85E-04*T**2
     +2.567E-07*T**3+144400*T**(-1); 3000 N !
 FUNCTION GGASSE4   298 +139607.5+205.3775*T-81.54*T*LN(T)-.001725*T**2
     +4.5E-07*T**3+245100*T**(-1); 3000 N !
 FUNCTION GGASSE5   298 +123067.6+304.3762*T-107.16*T*LN(T)-.001*T**2
     +2.617E-07*T**3+228900*T**(-1); 3000 N !
 FUNCTION GGASSE6   298 +96729.1+452.4882*T-132.249*T*LN(T)-8.46E-04*T**2
     +2.217E-07*T**3+265600*T**(-1); 3000 N !
 FUNCTION GGASSE7   298 +99421.8+561.6633*T-156.927*T*LN(T)-.001134*T**2
     +2.967E-07*T**3+328200*T**(-1); 3000 N !
 FUNCTION GGASSE8   298 +100884.8+688.6536*T-181.634*T*LN(T)-.00139*T**2
     +3.633E-07*T**3+378500*T**(-1); 3000 N !

 FUNCTION UN_ASS 298.15 +0; 300 N !
 FUNCTION GLIQSNSE  298.15 -134591.86+278.59972*T-32.99*T*LN(T)+GLIQSN#
     +GLIQSE#; 6000 N ! 
 PHASE ALFA_SNSE  %  2 .5   .5 !
    CONSTITUENT ALFA_SNSE  :SN : SE :  ! 
   PARAMETER G(ALFA_SNSE,SN:SE;0)         298.15 -63173.9+134.4964*T
  -26.31*T*LN(T)-.00182*T**2+61422.5*T**(-1)+1.1076E-07*T**3; 6000 N REF0 !

 TYPE_DEFINITION % SEQ *!
 DEFINE_SYSTEM_DEFAULT ELEMENT 2 !
 DEFAULT_COMMAND DEF_SYS_ELEMENT VA /- !

PHASE BCT_A5  %  1  1.0  !
    CONSTITUENT BCT_A5  :AG,SN% :  !
   PARAMETER G(BCT_A5,SN;0)               100 -7958.517+122.765451*T
  -25.858*T*LN(T)+5.1185E-04*T**2-3.192767E-06*T**3+18440*T**(-1); 250 Y
   -5855.135+65.443315*T-15.961*T*LN(T)-.0188702*T**2+3.121167E-06*T**3
  -61960*T**(-1); 505.08 Y
   +2524.724+4.005269*T-8.2590486*T*LN(T)-.016814429*T**2+2.623131E-06*T**3
  -1081244*T**(-1)-1.2307E+25*T**(-9); 800 Y
   -8256.959+138.99688*T-28.4512*T*LN(T)-1.2307E+25*T**(-9); 3000 N REF0 !
 PARAMETER G(BCT_A5,AG;0) 298.15 0;  3000 N  GUES  !
 PARAMETER G(BCT_A5,AG,SN;0) 298.15 18358.8; 6000 N !

 PHASE BETA_SNSE  %  2 .5   .5 !
    CONSTITUENT BETA_SNSE  :SN : SE :  !
   PARAMETER G(BETA_SNSE,SN:SE;0)         298.15 -62529.6+133.69*T
  -26.31*T*LN(T)-.00182*T**2+61422.5*T**(-1)+1.1076E-07*T**3; 6000 N REF0 ! 
$Chyba
 
 PHASE DIAMOND_A4  %  1  1.0  !
    CONSTITUENT DIAMOND_A4  :SN :  !
   PARAMETER G(DIAMOND_A4,SN;0)           100 -9579.608+114.007785*T
  -22.972*T*LN(T)-.00813975*T**2+2.7288E-06*T**3+25615*T**(-1); 298.15 Y
   -9063.001+104.84654*T-21.5750771*T*LN(T)-.008575282*T**2
  +1.784447E-06*T**3-2544*T**(-1); 800 Y
  -10909.351+147.396535*T-28.4512*T*LN(T); 3000 N REF0 !

TYPE_DEFINITION ( GES A_P_D FCC_A1 MAGNETIC  -3.0    2.80000E-01 !
 PHASE FCC_A1  %(  2 1   1 !
    CONSTITUENT FCC_A1  :AG,SN : VA :  !
 PARAMETER G(FCC_A1,AG:VA;0) 298.15 +GHSERAG; 3000 N REF:4 !
 PARAMETER G(FCC_A1,SN:VA;0) 298.15 -345.135+56.983315*T
  -15.961*T*LN(T)-.0188702*T**2+3.121167E-06*T**3-61960*T**(-1); 505.08 Y
   +8034.724-4.454731*T-8.2590486*T*LN(T)-.016814429*T**2+2.623131E-06*T**3
  -1081244*T**(-1)-1.2307E+25*T**(-9); 800 Y
   -2746.959+130.53688*T-28.4512*T*LN(T)-1.2307E+25*T**(-9); 3000 N REF0 !
 PARAMETER G(FCC_A1,AG,SN:VA;0)  298.15 745.45+11.498027*T; 6000  N  !
 PARAMETER G(FCC_A1,AG,SN:VA;1)  298.15 -36541.5; 6000 N !
$ PARAMETER G(FCC_A1,AG,SN:VA;2)  298.15 -2540.5; 6000 N !

 TYPE_DEFINITION ) GES A_P_D HCP_A3 MAGNETIC  -3.0    2.80000E-01 !
 PHASE HCP_A3  %)  2 1   .5 !
    CONSTITUENT HCP_A3  :AG,SN : VA :  !
 PARAMETER G(HCP_A3,AG:VA;0)   298.15
 -6909.512+118.502013*T-23.8463314*T*LN(T)-1.790585E-3*T**2-0.398587E-6*T**3
 -12011*T**(-1);  1234.93 Y
 -14795.252+190.566404*T-33.472*T*LN(T)+1411.773E26*T**(-9);  3000 N !
 PARAMETER G(HCP_A3,SN:VA;0)            298.15 -1955.135+57.797315*T
  -15.961*T*LN(T)-.0188702*T**2+3.121167E-06*T**3-61960*T**(-1); 505.08 Y
   +6424.724-3.640731*T-8.2590486*T*LN(T)-.016814429*T**2+2.623131E-06*T**3
  -1081244*T**(-1)-1.2307E+25*T**(-9); 800 Y
   -4356.959+131.35088*T-28.4512*T*LN(T)-1.2307E+25*T**(-9); 3000 N REF0 !
 PARAMETER G(HCP_A3,AG,SN:VA;0) 298.15 1046.1+10.23693*T; 6000 N !
 PARAMETER G(HCP_A3,AG,SN:VA;1) 298.15 -40505.5; 6000 N !

  PHASE GAS  %  1  1.0  !
    CONSTITUENT GAS  :AG,SE,SE2,SE3,SE4,SE5,SE6,SE7,SE8,SN :  !
   PARAMETER G(GAS,AG;0)       298.15 +GGASAG; 6000 N  REF:1 !
   PARAMETER G(GAS,SE;0)       298.15 +GGASSE; 3000 N  REF:1 !
   PARAMETER G(GAS,SN;0)       298.15 +GGASSN; 6000 N  REF:1 !
   PARAMETER G(GAS,SE2;0)      298.15 +GGASSE2; 3000 N REF:1 !
   PARAMETER G(GAS,SE3;0)      298.15 +GGASSE3; 3000 N REF:1 !
   PARAMETER G(GAS,SE4;0)      298.15 +GGASSE4; 3000 N REF:1 !
   PARAMETER G(GAS,SE5;0)      298.15 +GGASSE5; 3000 N REF:1 !
   PARAMETER G(GAS,SE6;0)      298.15 +GGASSE6; 3000 N REF:1 !
   PARAMETER G(GAS,SE7;0)      298.15 +GGASSE7; 3000 N REF:1 !
   PARAMETER G(GAS,SE8;0)      298.15 +GGASSE8; 3000 N REF:1 !
   PARAMETER G(GAS,AG,SE;0)    298.15  +1000; 6000 N   REF:0 !
   PARAMETER G(GAS,SE,SN;0)    298.15  +1000; 6000 N   REF:0x !
   PARAMETER G(GAS,AG,SN;0)    298.15  +1000; 6000 N   REF:0 !

$======================================================================
$ Data for the Ag-Sn system
$ Source: Oh, Shim, Lee and Lee
$ J. Alloys and Compounds 1996, 238, 155-166
$ Data for the fcc phase modified by AT Dinsdale to accommodate change in fcc
$ Sn unary data
$ Liquid data revised by Andy Watson in the light of new enthalpies of mixing
$ from Vienna. Further revision in order to raise eutectic temperature close
$ to pure Sn
$======================================================================

PHASE CU3TI_TYPE % 2 3 1 !
CONSTITUENT CU3TI_TYPE : AG : AG,SN : ! 
PARAMETER G(CU3TI_TYPE,AG:AG;0) 298.15 4*GHSERAG+20000; 3000 N !
FUNCTION GAG3SN 298.15 -11085.3+110.01471*T-23.18*T*LN(T)-0.00359*T**2
   +4389.5*T**(-1);  6000  N !
PARAMETER G(CU3TI_TYPE,AG:SN;0) 298.15 4*GAG3SN; 3000 N !
PARAMETER G(CU3TI_TYPE,AG:AG,SN;0) 298.15 0; 3000 N !

 PHASE LIQUID  %  1  1.0  !
   CONSTITUENT LIQUID  :AG,AG2SE,SE,SN,SNSE :  !
   PARAMETER G(LIQUID,AG;0)    298.15 +GLIQAG; 3000 N REF:2 !
   PARAMETER G(LIQUID,AG2SE;0) 298.15 2*GLIQAG+GLIQSE-36242.; 3000 N REF:2 !
   PARAMETER G(LIQUID,SE;0)    298.15 +GLIQSE; 1000 N REF:3 !
   PARAMETER G(LIQUID,SN;0)    298.15 +GLIQSN#; 6000 N REF0 !
   PARAMETER G(LIQUID,SNSE;0)  298.15 +GLIQSNSE#; 6000 N REF0 !
   PARAMETER G(LIQUID,AG,SE;0) 298.15 -43372.; 3000 N   REF:0 !
   PARAMETER G(LIQUID,AG,SE;1) 298.15 -71134.; 3000 N  REF:0 !
   PARAMETER G(LIQUID,AG,SE;2) 298.15 -42086.; 3000 N REF:0 !
   PARAMETER G(LIQUID,AG,SE;3) 298.15 +72325.; 3000 N REF:0 !
   PARAMETER G(LIQUID,AG,SE;4) 298.15 +384124.; 3000 N REF:0 !
   PARAMETER G(LIQUID,AG,SE;5) 298.15 +312668.+49.15*T; 3000 N REF:0 !
   PARAMETER G(LIQUID,AG,SN;0) 298.15 -3177.49-10.16124*T+.380505*T*LN(T);
 6000 N !
   PARAMETER G(LIQUID,AG,SN;1) 298.15 -16782.28+2.06521*T+.437477*T*LN(T);
 6000 N !
   PARAMETER G(LIQUID,AG,SN;2) 298.15 3190.34-107.0946*T+13.95484*T*LN(T);
 6000 N !
   PARAMETER G(LIQUID,SE,SNSE;0)    298.15 +15432.8-19.0639*T; 6000 N REF0 !
   PARAMETER G(LIQUID,SE,SNSE;1)    298.15 +8995; 6000 N REF0 !
   PARAMETER G(LIQUID,SN,SNSE;0)    298.15 +43462.4-21.6074*T; 6000 N REF0 !
   PARAMETER G(LIQUID,SN,SNSE;1)    298.15 -1032.5; 6000 N REF0 !
$ ----------------------------------------------------------------------
   PARAMETER G(LIQUID,AG2SE,SE,SNSE;0)   298.15  0.; 6000 N REF0 !
   PARAMETER G(LIQUID,AG2SE,SE,SNSE;1)   298.15 0.; 6000 N REF0 !
   PARAMETER G(LIQUID,AG2SE,SE,SNSE;2)   298.15 0.; 6000 N REF0 !

$   PARAMETER G(LIQUID,AG,SE,SNSE;0)   298.15 -220000.; 6000 N REF0 !
$   PARAMETER G(LIQUID,SE,SN,SNSE;0)   298.15 +0.; 6000 N REF0 !
$   PARAMETER G(LIQUID,AG,SN,SE;0)     298.15 -90000.; 6000 N REF0 !
$   PARAMETER G(LIQUID,AG,SNSE;0)      298.15 +26000.; 6000 N REF0 !
$-----------------------------------------------------------------------
$   PARAMETER G(LIQUID,AG,SN,AG2SE;0)   298.15 +0.; 6000 N REF0 !
$   PARAMETER G(LIQUID,AG,SE,AG2SE;0)   298.15 +0.; 6000 N REF0 !
$   PARAMETER G(LIQUID,SE,SN,AG2SE;0)   298.15 +0.; 6000 N REF0 !

 PHASE HEXAGONAL_A8  %  1  1.0  !
   CONSTITUENT HEXAGONAL_A8  :SE :  !
   PARAMETER G(HEXAGONAL_A8,SE;0) 298.15 +GHSERSE; 1000 N REF:4 !
 
 PHASE CAG2SE  %  2 2   1 !
   CONSTITUENT CAG2SE  :AG,SE : AG,SE :  !
   PARAMETER G(CAG2SE,AG:AG;0)     298.15 +3*GHSERAG+15000; 3000 N REF:0 !
   PARAMETER G(CAG2SE,AG:SE;0)     298.15 +2*GHSERAG+GHSERSE-42441.-22.89*T;
 3000 N REF:0 !
   PARAMETER G(CAG2SE,SE:AG;0)     298.15 +GHSERAG+2*GHSERSE+77414+22.89*T;
 3000 N REF:0 !   
   PARAMETER G(CAG2SE,SE:SE;0)     298.15 +3*GHSERSE+15000; 3000 N REF:0 !
   PARAMETER G(CAG2SE,AG:AG,SE;0)  298.15 +20400.; 6000 N REF:0 !
   PARAMETER G(CAG2SE,AG,SE:SE;0)  298.15 +78600.; 6000 N REF:0 !
 
 PHASE OAG2SE  %  2 2   1 !
   CONSTITUENT OAG2SE  :AG,SE : AG,SE :  !
   PARAMETER G(OAG2SE,AG:AG;0) 298.15 +3*GHSERAG+15000.; 3000 N REF:0 !   
   PARAMETER G(OAG2SE,AG:SE;0) 298.15 +2*GHSERAG+GHSERSE-51699.+36.41*T
-6.06*T*LN(T); 3000 N REF:0 !
   PARAMETER G(OAG2SE,SE:AG;0) 298.15 +GHSERAG+2*GHSERSE+81699.-36.41*T
+6.06*T*LN(T); 3000 N REF:0 !
   PARAMETER G(OAG2SE,SE:SE;0)    298.15 +3*GHSERSE+15000.; 3000 N REF:0!
   PARAMETER G(OAG2SE,AG:AG,SE;0) 298.15  +25400.; 6000 N REF:0 !
   PARAMETER G(OAG2SE,AG,SE:SE;0)  298.15  +91500.; 6000 N REF:0 !

 PHASE RHOMBO_A7  %  1  1.0  !
    CONSTITUENT RHOMBO_A7  :SN :  !
 PARAMETER G(RHOMBO_A7,SN;0)            100 -5923.517+122.765451*T
  -25.858*T*LN(T)+5.1185E-04*T**2-3.192767E-06*T**3+18440*T**(-1); 250 Y
   -3820.135+65.443315*T-15.961*T*LN(T)-.0188702*T**2+3.121167E-06*T**3
  -61960*T**(-1); 505.08 Y
   +4559.724+4.005269*T-8.2590486*T*LN(T)-.016814429*T**2+2.623131E-06*T**3
  -1081244*T**(-1)-1.2307E+25*T**(-9); 800 Y
   -6221.959+138.99688*T-28.4512*T*LN(T)-1.2307E+25*T**(-9); 3000 N REF0 !

$ Se-Sn data from: Cui J., Guo C., Zou L., Li Ch.. Du Z.: 
$ J.Alloys and Compounds 642 (2015) 153-165
$ ----------------------------------

 PHASE SNSE2  %  2 .33333   .66667 !
    CONSTITUENT SNSE2  :SN : SE :  !
 PARAMETER G(SNSE2,SN:SE;0)             298.15 -46104.05+121.1621*T
  -24.84*T*LN(T)-.00164*T**2+39347*T**(-1)+1.185733E-07*T**3; 6000 N REF0 !

$ PHASE AG8SE6SN % 3 8 6 1 !
$ CONSTITUENT AG8SE6SN : AG : SE : SN : !
$ PARAMETER G(AG8SE6SN, AG:SE:SN; 0) 250.0 +8*GHSERAG+6*GHSERSE+GHSERSN
$ -375000.0+10.0*T; 6000.0 N !

PHASE TER1 % 3 8 6 1 !
 CONSTITUENT TER1 :AG,SE :SE :SN : !
 PARAMETER G(TER1,AG:SE:SN;0) 250.0 8*GHSERAG+6*GHSERSE+GHSERSN
+5561.4-305100.-100.0*T; 6000.0 N !
 PARAMETER G(TER1,SE:SE:SN;0) 250.0 14*GHSERSE+GHSERSN
 +100000; 6000.0 N !

 PARAMETER G(TER1,AG,SE:SE:SN;0) 250.0 -95000; 6000.0 N !
$-295000 pro T=250C

$PHASE AGSE2SN % 3 1 2 1 !
$ CONSTITUENT AGSE2SN : AG,SN : SE : AG,SN : !
$ PARAMETER G(AGSE2SN, AG:SE:SN;0) 250.0 +GHSERAG+2*GHSERSE+GHSERSN
$ +29654.4-260.*T; 6000.0 N !

PHASE AGSE2SN % 3 1 2 1 !
 CONSTITUENT AGSE2SN : AG,SN : SE : AG,SN : !
 PARAMETER G(AGSE2SN,AG:SE:AG;0) 250.0 +2*GHSERAG+2*GHSERSE
 +5870.4-67760.+17.*T; 6000.0 N !
 PARAMETER G(AGSE2SN,SN:SE:AG;0) 250.0 +GHSERAG+2*GHSERSE+GHSERSN
 +29654.-173000.; 6000.0 N !
 PARAMETER G(AGSE2SN,AG:SE:SN;0) 250.0 +GHSERAG+2*GHSERSE+GHSERSN
 +29654.-173000.; 6000.0 N !
 PARAMETER G(AGSE2SN,SN:SE:SN;0) 250.0 +2*GHSERSE+2*GHSERSN
 +45692.5-266770.+27.*T; 6000.0 N !

$ PARAMETER L(AGSE2SN,AG,SN:SE:SN;0) 250.0 -320000.0-0.0*T; 6000.0 N !
 PARAMETER L(AGSE2SN,AG,SN:SE:AG;0) 250.0 -14000.0-0.0*T; 6000.0 N !
$ PARAMETER L(AGSE2SN,AG:SE:AG,SN;0) 250.0 -180000.0-0.0*T; 6000.0 N !
$ PARAMETER L(AGSE2SN,SN:SE:AG,SN;0) 250.0 -310000.0-0.0*T; 6000.0 N !

$LIST_OF_REFERENCES
$NUMBER  SOURCE
$ 1     'Thermo-Calc software SSUB SGTE substances database (Version 4.0)'
$ 2     'PURE3 - SGTE Pure Elements (Unary) Database (Version 3.0),
$        developed by SGTE (Scientific Group Thermodata Europe), 1991-1996,
$        and provided by TCSAB (Aug. 1996). '
$ 3     'PURE4 - SGTE Pure Elements (Unary) Database (Version 4.6),
$        developed by SGTE (Scientific Group Thermodata Europe), 1991-2008,
$        and provided by TCSAB (Jan. 2008). '
$ 4     'PURE1 - SGTE Pure Elements (Unary) Database (Version 1.0),
$        developed by SGTE (Scientific Group Thermodata Europe), 1991-1992,
$        and provided by TCSAB (Jan. 1991). Also in: Dinsdale A. (1991):
$        SGTE data for pure elements, Calphad, 15, 317-425.'

File: 17767491311fa79d78f1.tdb

Element         /-          ELECTRON_GAS         0         0         0 !
Element         AL                FCC_A1    26.982    4577.3    28.322 !
Element         CR                BCC_A2    51.996      4050     23.56 !
Element         VA                VACUUM         0         0         0 !

Species             AL1                   (AL)1 !
Species             AL2                   (AL)2 !

Function GHSERAL 298.15  -7976.15+137.093038*T-24.3671976*T*LN(T) -1.884662E-3*T**2-0.877664E-6*T**3+74092*T**(-1); 700 Y
    -11276.24+223.048446*T-38.5844296*T*LN(T) +18.531982E-3*T**2-5.764227E-6*T**3+74092*T**(-1); 933.47 Y
    -11278.378+188.684153*T-31.748192*T*LN(T) -1230.524E25*T**(-9); 2900 N !
Function GHSERCR 298.15  -8856.94+157.48*T-26.908*T*LN(T)+1.89435E-3*T**2 -1.47721E-6*T**3+139250*T**(-1); 2180 Y
    -34869.344+344.18*T-50*T*LN(T)-2885.26E29*T**(-9); 6000 N !
Function GBCCAL 298.15  10083.00-4.813*T+GHSERAL; 6000 N !
Function GFCCCR 298.15  7284.0+0.163*T+GHSERCR; 6000 N !
Function GHCPAL 298.15  5481.0-1.8*T+GHSERAL; 6000 N !
Function GHCPCR 298.15  4438.00+GHSERCR; 6000 N !
Function GLIQAL 298.15  +11005.029-11.841867*T+7.934E-20*T**7 +GHSERAL; 933.47 Y
    +10482.382-11.253974*T+1.231E+28*T**(-9) +GHSERAL; 6000 N !
Function ALCRW1 298.15  -1300*R; 6000 N !
Function R 298.15  8.31451; 6000 N !

Type_Definition B GES AMEND_PHASE_DESCRIPTION BCC_A2 MAGNETIC -1 0.4 !
Type_Definition C GES AMEND_PHASE_DESCRIPTION CBCC_A12 MAGNETIC -3 0.28 !
Type_Definition F GES AMEND_PHASE_DESCRIPTION FCC_A1 MAGNETIC -3 0.28 !
Type_Definition H GES AMEND_PHASE_DESCRIPTION HCP_A3 MAGNETIC -3 0.28 !
Type_Definition I GES AMEND_PHASE_DESCRIPTION ALTI MAGNETIC -1 0.4 !
Type_Definition J GES AMEND_PHASE_DESCRIPTION ALM_D019 MAGNETIC -3 0.28 !
Type_Definition O GES AMEND_PHASE_DESCRIPTION BCC_B2 DISORDER_PART BCC_A2 !
Type_Definition R IF(AL !
Type_Definition X SEQ * !


Database_Information ' FROM THE COST 507 PROJECT' IT MAY BE USED FREELY BUT ON YOUR OWN RISK, NO ONE TAKES RESPONSIBILTY' THAT THE CALCULATED RESULTS ARE CORRECT, EVEN FOR THE ASSESSED SYSTEMS.' THE ASSESSED BINARY SYSTEMS ARE:' B-HF B-TI C-HF' AL-ZN CU-NI CU-SI CU-ZN MG-NI CU-Y SI-SN SI-ZN' AL-B AL-C AL-N AL-SI AL-SN AL-Y B-C  B-N B-SI B-TI C-SI ' MG-Y MG-ZN MG-SI SI-Y SN-ZN MN-ZR NI-V SN-ZR V-ZR' CR-MG CR-SI CR-ZN CU-FE CU-MG SI-ZR' AL-CE AL-ND CE-MG' AL-FE FE-MG MG-MN MN-SI' AL-MN C-TI CR-MN FE-SI N-TI' CR-CU CR-ZR CU-ZR MG-ZR SI-TI' AL-CR AL-CU AL-LI AL-MG AL-MO AL-NB AL-TA AL-TI AL-V AL-W ' AL-ZR CR-TI CU-LI FE-TI LI-MG LI-ZR MN-TI MO-TI NB-TI SI-V' TA-TI TI-V TI-W*' CR-V MN-V FE-MN' ASSESSED TERNARIES:' B-HF-TI AL-N-TI AL-CU-MG AL-SI-ZN CU-MG-SI CU-MG-Y AL-C-SI AL-MG-SI' AL-MG-ZN CU-MG-ZN AL-SN-ZN AL-SN-ZN AL-MG-MN AL-FE-SI AL-MN-SI' AL-FE-MN CR-CU-ZR AL-CR-TI AL-CU-LI AL-LI-MG AL-MO-TI AL-NB-TI' AL-TA-TI AL-TI-V AL-TI-W' ' QUESTIONS ON THE THERMO-CALC VERSION OF THIS DATABASE CAN BE SENT TO' BOSSE@MET.KTH.SE' ' COMMERCIAL VERSIONS OF THIS DATABASE' CAN BE OBTAINED FROM VARIOUS ORGANISATIONS' !

Define_System_Default ELEMENT 2 !

Default_Command DEFINE_SYS_ELEMENT VA !

Phase LIQUID:L %XR 1 1 !
Constituent LIQUID :AL,CR:!
    Parameter G(LIQUID,AL;0) 298.15  GLIQAL; 6000 N !
    Parameter G(LIQUID,CR;0) 298.15  +24339.955-11.420225*T+2.37615E-21*T**7 +GHSERCR; 2180 Y
        +18409.36-8.563683*T+2.88526E+32*T**(-9)+GHSERCR; 6000 N !
    Parameter G(LIQUID,AL,CR;0) 298.15  -29000.0; 6000 N !
    Parameter G(LIQUID,AL,CR;1) 298.15  -11000.0; 6000 N !

Phase ALCE_AMORPHOUS %X 1 1 !
Constituent ALCE_AMORPHOUS :AL:!
    Parameter G(ALCE_AMORPHOUS,AL;0) 298.15   GLIQAL; 6000 N !

Phase ALCR2 %X 2 1 2 !
Constituent ALCR2 :AL:CR:!
    Parameter G(ALCR2,AL:CR;0) 298.15  -32700.0-8.79*T +GHSERAL+2.0*GHSERCR; 6000 N !

Phase AL4CR %X 2 4 1 !
Constituent AL4CR :AL:CR:!
    Parameter G(AL4CR,AL:CR;0) 298.15  -89025.0+19.05*T +4.0*GHSERAL+GHSERCR; 6000 N !

Phase AL8CR5_H %X 2 8 5 !
Constituent AL8CR5_H :AL:CR:!
    Parameter G(AL8CR5_H,AL:CR;0) 298.15  -147732.0-58.5*T +8.0*GHSERAL+5.0*GHSERCR; 6000 N !

Phase AL8CR5_L %X 2 8 5 !
Constituent AL8CR5_L :AL:CR:!
    Parameter G(AL8CR5_L,AL:CR;0) 298.15  -229515.0 +8.0*GHSERAL+5.0*GHSERCR; 6000 N !

Phase AL9CR4_H %X 2 9 4 !
Constituent AL9CR4_H :AL:CR:!
    Parameter G(AL9CR4_H,AL:CR;0) 298.15  -134433.0-56.16*T +9.0*GHSERAL+4.0*GHSERCR; 6000 N !

Phase AL9CR4_L %X 2 9 4 !
Constituent AL9CR4_L :AL:CR:!
    Parameter G(AL9CR4_L,AL:CR;0) 298.15  -230750.0+16.094*T +9.0*GHSERAL+4.0*GHSERCR; 6000 N !

Phase AL11CR2 %X 3 10 1 2 !
Constituent AL11CR2 :AL:AL:CR:!
    Parameter G(AL11CR2,AL:AL:CR;0) 298.15  -175500.0+25.805*T +11.0*GHSERAL+2.0*GHSERCR; 6000 N !

Phase AL13CR2 %X 2 13 2 !
Constituent AL13CR2 :AL:CR:!
    Parameter G(AL13CR2,AL:CR;0) 298.15  -174405.0+22.2*T +13.0*GHSERAL+2.0*GHSERCR; 6000 N !

Phase ALCU_THETA %X 2 2 1 !
Constituent ALCU_THETA :AL:AL:!
    Parameter G(ALCU_THETA,AL:AL;0) 298.15  +3.0*GBCCAL; 6000 N !

Phase ALCUZN_T %X 2 1 1 !
Constituent ALCUZN_T :AL:VA:!
    Parameter G(ALCUZN_T,AL:VA;0) 298.15  12000-2.08420E+04+33.3*T +GBCCAL; 6000 N !

Phase AL5FE4 %X 1 1 !
Constituent AL5FE4 :AL:!
    Parameter G(AL5FE4,AL;0) 298.15  12178.90-4.813*T+GHSERAL; 6000 N !

Phase ALLI %X 2 1 1 !
Constituent ALLI :AL:VA:!
    Parameter G(ALLI,AL:VA;0) 298.15  24000.0+GHSERAL; 6000 N !

Phase ALMO %X 2 1 1 !
Constituent ALMO :AL:AL:!
    Parameter G(ALMO,AL:AL;0) 298.15   +2*GBCCAL; 6000 N !

Phase ALTI %XI 2 1 1 !
Constituent ALTI :AL,CR:AL,CR:!
    Parameter G(ALTI,AL:AL;0) 298.15    2.0*GHSERAL+4.0; 6000 N !
    Parameter G(ALTI,CR:CR;0) 298.15    2.0*GFCCCR; 6000 N !
    Parameter G(ALTI,AL:CR;0) 298.15  -25000+3.0*T+GHSERAL+GFCCCR; 6000 N !
    Parameter G(ALTI,CR:AL;0) 298.15  -25000+3.0*T+GHSERAL+GFCCCR; 6000 N !
    Parameter G(ALTI,AL:AL,CR;0) 298.15  1.0E-4; 6000 N !
    Parameter G(ALTI,CR:AL,CR;0) 298.15  1.0E-4; 6000 N !
    Parameter G(ALTI,AL,CR:AL;0) 298.15  1.0E-4; 6000 N !
    Parameter G(ALTI,AL,CR:CR;0) 298.15  1.0E-4; 6000 N !

Phase ALM_D019 %XJ 2 3 1 !
Constituent ALM_D019 :AL,CR:AL,CR:!
    Parameter G(ALM_D019,AL:AL;0) 298.15  4.0*GHCPAL; 6000 N !
    Parameter G(ALM_D019,CR:CR;0) 298.15  4.0*GHCPCR; 6000 N !
    Parameter G(ALM_D019,AL:CR;0) 298.15  3*GHCPAL+GHCPCR; 6000 N !
    Parameter G(ALM_D019,CR:AL;0) 298.15  GHCPAL+3.0*GHCPCR; 6000 N !
    Parameter G(ALM_D019,AL:AL,CR;0) 298.15  1.0E-4; 6000 N !
    Parameter G(ALM_D019,AL,CR:AL;0) 298.15  1.0E-4; 6000 N !
    Parameter G(ALM_D019,CR:AL,CR;0) 298.15  1.0E-4; 6000 N !
    Parameter G(ALM_D019,AL,CR:CR;0) 298.15  1.0E-4; 6000 N !

Phase AL3M_D022 %X 2 3 1 !
Constituent AL3M_D022 :AL:CR:!
    Parameter G(AL3M_D022,AL:CR;0) 298.15   -53000 +3*GHSERAL+GHSERCR; 6000 N !

Phase BCC_A2 %XB 2 1 3 !
Constituent BCC_A2 :AL,CR:VA:!
    Parameter G(BCC_A2,AL:VA;0) 298.15  GBCCAL; 6000 N !
    Parameter G(BCC_A2,CR:VA;0) 298.15  GHSERCR; 6000 N !
    Parameter G(BCC_A2,AL,CR:VA;0) 298.15  -54900+10*T; 6000 N !
    Parameter BMAGN(BCC_A2,CR:VA;0) 298.15    -0.008; 6000 N !
    Parameter TC(BCC_A2,CR:VA;0) 298.15   -311.50; 6000 N !

$Phase BCC_B2 %XO 3 0.5 0.5 3 !
$Constituent BCC_B2 :AL,CR:AL,CR:VA:!
$    Parameter G(BCC_B2,CR:AL:VA;0) 298.15   ALCRW1; 6000 N !
$    Parameter G(BCC_B2,AL:CR:VA;0) 298.15   ALCRW1; 6000 N !

Phase CBCC_A12 %XC 2 1 1 !
Constituent CBCC_A12 :AL,CR:VA:!
    Parameter G(CBCC_A12,AL:VA;0) 298.15   10083.00-4.813*T+GHSERAL; 6000 N !
    Parameter G(CBCC_A12,CR:VA;0) 298.15   11087.0+2.7196*T+GHSERCR; 6000 N !

Phase BCT_A5 %X 1 1 !
Constituent BCT_A5 :AL:!
    Parameter G(BCT_A5,AL;0) 298.15   10083.0-4.813*T+GHSERAL; 6000 N !

Phase CUB_A15 %X 2 3 1 !
Constituent CUB_A15 :CR:AL,CR:!
    Parameter G(CUB_A15,CR:CR;0) 298.15   20000.0+10.000*T +4.0*GHSERCR; 6000 N !

Phase CRSI2 %X 2 1 2 !
Constituent CRSI2 :CR:CR:!
    Parameter G(CRSI2,CR:CR;0) 298.15   10000.00-1.0*T+3.0*GHSERCR; 6000 N !

Phase CUB_A13 %X 2 1 1 !
Constituent CUB_A13 :AL,CR:VA:!
    Parameter G(CUB_A13,AL:VA;0) 298.15   10920.44-4.8116*T+GHSERAL; 6000 N !
    Parameter G(CUB_A13,CR:VA;0) 298.15   15899.0+0.6276*T+GHSERCR; 6000 N !

Phase FCC_A1 %XF 2 1 1 !
Constituent FCC_A1 :AL,CR:VA:!
    Parameter G(FCC_A1,AL:VA;0) 298.15  GHSERAL; 6000 N !
    Parameter G(FCC_A1,CR:VA;0) 298.15  7284.0+0.163*T+GHSERCR; 6000 N !
    Parameter G(FCC_A1,AL,CR:VA;0) 298.15  -45900+6.0*T; 6000 N !
    Parameter BMAGN(FCC_A1,CR:VA;0) 298.15  -2.46; 6000 N !
    Parameter TC(FCC_A1,CR:VA;0) 298.15   -1109; 6000 N !

Phase DIAMOND_A4 %X 1 1 !
Constituent DIAMOND_A4 :AL:!
    Parameter G(DIAMOND_A4,AL;0) 298.15   30.0*T+GHSERAL; 6000 N !

Phase HCP_A3 %XH 2 1 0.5 !
Constituent HCP_A3 :AL,CR:VA:!
    Parameter G(HCP_A3,AL:VA;0) 298.15  5481.0-1.8*T+GHSERAL; 6000 N !
    Parameter G(HCP_A3,CR:VA;0) 298.15  4438.00+GHSERCR; 6000 N !
    Parameter G(HCP_A3,AL,CR:VA;0) 298.15  -35000+6*T; 6000 N !
    Parameter BMAGN(HCP_A3,CR:VA;0) 298.15     -2.46; 6000 N !
    Parameter TC(HCP_A3,CR:VA;0) 298.15  -1109.00; 6000 N !

Phase HCP_ZN %X 2 1 0.5 !
Constituent HCP_ZN :AL,CR:VA:!
    Parameter G(HCP_ZN,AL:VA;0) 298.15  +5482-1.8*T+GHSERAL; 6000 N !
    Parameter G(HCP_ZN,CR:VA;0) 298.15  4439.00+GHSERCR; 6000 N !

Phase LAVES_C14 %X 2 2 1 !
Constituent LAVES_C14 :AL,CR:AL,CR:!
    Parameter G(LAVES_C14,AL:AL;0) 298.15  +15000+3.0*GHSERAL; 6000 N !
    Parameter G(LAVES_C14,CR:CR;0) 298.15  +15000+3.0*GHSERCR; 6000 N !
    Parameter G(LAVES_C14,AL:CR;0) 298.15  15000 +2*GHSERAL+GHSERCR; 6000 N !
    Parameter G(LAVES_C14,CR:AL;0) 298.15  15000 +2*GHSERCR+GHSERAL; 6000 N !

Phase LAVES_C15 %X 2 2 1 !
Constituent LAVES_C15 :AL,CR:AL,CR:!
    Parameter G(LAVES_C15,AL:AL;0) 298.15  +15000.0+3.0*GHSERAL; 6000 N !
    Parameter G(LAVES_C15,CR:CR;0) 298.15  +15000.0+3.0*GHSERCR; 6000 N !

Phase LAVES_C36 %X 2 2 1 !
Constituent LAVES_C36 :AL,CR:AL,CR:!
    Parameter G(LAVES_C36,AL:AL;0) 298.15  +15000+3*GHSERAL; 6000 N !
    Parameter G(LAVES_C36,CR:CR;0) 298.15   +15000+3*GHSERCR; 6000 N !
