Repository: binarypd/binarypd.github.io

File: 1987092e9e8bbc46930a.tdb
$  case_sensitive 

Element         Al                   Fcc    26.982      4540      28.3 !
Element         Li                   Bcc     6.941      4632     29.12 !
Element         /-          ELECTRON_GAS         0         0         0 !
Element         Va                VACUUM         0         0         0 !


Function GHSERAL 298.15   -7976.15+137.093038*T-24.3671976*T*ln(T)-.001884662*T**2-8.77664e-07*T**3+74092*T**(-1); 700 Y
    -11276.24+223.048446*T-38.5844296*T*ln(T)+.018531982*T**2-5.764227e-06*T**3+74092*T**(-1); 933.47 Y
    -11278.378+188.684153*T-31.748192*T*ln(T)-1.231e+28*T**(-9); 6000 N !

Function GBCCAL 298.15   +10083-4.813*T+GHSERAL; 6000 N !
Function GLIQAL 298.15   +11005.029-11.841867*T+7.934e-20*T**7+GHSERAL; 933.47 Y
    0.0917168+10482.282-11.253974*T+1.231e+28*T**(-9)+GHSERAL; 6000 N !
Function GHSERLI 200   -10583.817+217.637482*T-38.940488*T*ln(T)+0.035466931*T**2-1.9869816e-005*T**3+159994*T**(-1); 453.6 Y
    -559579.123+10547.87989*T-1702.888649*T*ln(T)+2.258329444*T**2-0.000571066077*T**3+33885874*T**(-1); 500 Y
    -9062.994+179.278285*T-31.2283718*T*ln(T)+0.002633221*T**2-4.38058e-007*T**3-102387*T**(-1); 3000 N !
Function GFCCLI 200   -108+1.3*T+GHSERLI; 3000 N !
Function GLIQLI 200   -7883.612+211.841861*T-38.940488*T*ln(T)+0.035466931*T**2-1.9869816e-005*T**3+159994*T**(-1); 250 Y
    12015.027-362.187078*T+61.6104424*T*ln(T)-0.182426463*T**2+6.3955671e-005*T**3-559968*T**(-1); 453.6 Y
    -6057.31+172.652183*T-31.2283718*T*ln(T)+0.002633221*T**2-4.38058e-007*T**3-102387*T**(-1); 3000 N !

Type_Definition ' GES AMEND_PHASE_DESCRIPTION FCC_A1 MAGNETIC -3 0.28 !
Type_Definition ( GES AMEND_PHASE_DESCRIPTION BCC_A2 MAGNETIC -1 0.4 !

Phase Liquid % 1 1 !
Constituent Liquid :Al,Li:!
    Parameter G(Liquid,Al;0) 298.15  GLIQAL; 2900 N !
    Parameter G(Liquid,Li;0) 200  GLIQLI; 3000 N !

$
$===========================PHASE BCC_A2==========================
$
Phase BCC_A2 %( 2 1 3 !
Constituent BCC_A2 :Al,Li:Va:!
Parameter G(BCC_A2,Al:Va;0) 298.15  GBCCAL; 2900 N !
Parameter G(BCC_A2,Li:Va;0) 200  GHSERLI; 3000 N !

PARAMETER G(BCC_A2,AL,LI:VA;0) 298.15 -27000.0+8.0*T; 6000.00 N !
PARAMETER G(BCC_A2,AL,LI:VA;1) 298.15 1.0E-06; 6000.00 N !
PARAMETER G(BCC_A2,AL,LI:VA;2) 298.15 3000.0; 6000.00 N !

$
$========================PHASE FCC_A1==========================
$
Phase FCC_A1 %' 2 1 1 !
Constituent FCC_A1 :Al,Li:Va:!
Parameter G(FCC_A1,Al:Va;0) 298.15  GHSERAL; 2900 N !
Parameter G(FCC_A1,Li:Va;0) 200  GFCCLI; 3000 N !

PARAMETER G(FCC_A1,AL,LI:VA;0) 298.15 -27000.0+8.0*T; 6000.00 N !
PARAMETER G(FCC_A1,AL,LI:VA;1) 298.15 1.0E-06; 6000.00 N !
PARAMETER G(FCC_A1,AL,LI:VA;2) 298.15 3000.0+1.0*T; 6000.00 N !

$
$=================ALLI===================
$
PHASE ALLI % 2  1  1 !
CONST ALLI : AL,LI : LI,VA : !
PARAMETER G(ALLI,AL:LI;0) 298.15 -41300+16.86*T+GHSERAL
                                  +GHSERLI; 6000.00 N !
PARAMETER G(ALLI,LI:LI;0) 298.15 2+2.0*GHSERLI; 6000.00 N !
PARAMETER G(ALLI,AL:VA;0) 298.15 24000.0+GHSERAL; 6000.00 N !
PARAMETER G(ALLI,LI:VA;0) 298.15 50000.0+GHSERLI; 6000.00 N !
PARAMETER L(ALLI,AL,LI:LI;0) 298.15 20000.0; 6000.00 N !
PARAMETER L(ALLI,AL,LI:LI;1) 298.15 -26000.0; 6000.00 N !
PARAMETER L(ALLI,AL,LI:VA;0) 298.15 2000.0; 6000.00 N !
PARAMETER L(ALLI,AL:LI,VA;0) 298.15 -24000.0+10.0*T; 6000.00 N !
PARAMETER L(ALLI,LI:LI,VA;0) 298.15 0.0; 6000.00 N !
$
$=================AL2LI3===================
$$
PHASE AL2LI3 % 2  2 3 !
CONST AL2LI3 : AL : LI : !
PARAMETER G(AL2LI3,AL:LI;0) 298.15 -89640.0+32.79*T+2.0*GHSERAL
                                           +3.0*GHSERLI; 6000.00 N !
$
$PHASE AL4LI9
$
$
$=================AL4LI9===================
$
PHASE AL4LI9 % 2  4 9 !
CONST AL4LI9 : AL : LI : !
PARAMETER G(AL4LI9,AL:LI;0) 298.15 -185250.0+67.8*T+4.0*GHSERAL +9.0*GHSERLI; 6000.00 N !

$
$PHASE LIQUID
$
PARAMETER G(LIQUID,AL,LI;0) 298.15 -41500.0+20.96*T; 6000.00 N !
PARAMETER G(LIQUID,AL,LI;1) 298.15  10000.0-5.8*T; 6000.00 N !
PARAMETER G(LIQUID,AL,LI;2) 298.15  15902.0-9.368*T; 6000.00 N !
PARAMETER G(LIQUID,AL,LI;3) 298.15 -250.0; 6000.00 N !
$

File: 1aa9b645b201debcb81c.tdb

Element         /-          ELECTRON_GAS         0         0         0 !
Element         AL                FCC_A1    26.982    4577.3    28.322 !
Element         FE                BCC_A2    55.847      4489     27.28 !
Element         VA                VACUUM         0         0         0 !

Species             AL1                   (AL)1 !
Species             AL2                   (AL)2 !

Function GHSERAL 298.15  -7976.15+137.093038*T-24.3671976*T*LN(T) -1.884662E-3*T**2-0.877664E-6*T**3+74092*T**(-1); 700 Y
    -11276.24+223.048446*T-38.5844296*T*LN(T) +18.531982E-3*T**2-5.764227E-6*T**3+74092*T**(-1); 933.47 Y
    -11278.378+188.684153*T-31.748192*T*LN(T) -1230.524E25*T**(-9); 2900 N !
Function GHSERFE 298.15   1225.7+124.134*T-23.5143*T*LN(T) -4.39752E-3*T**2-0.058927E-6*T**3 +77359*T**(-1); 1811 Y
    -25383.581+299.31255*T-46*T*LN(T) +2296.03E28*T**(-9); 6000 N !
Function GBCCAL 298.15  10083.00-4.813*T+GHSERAL; 6000 N !
Function GHCPAL 298.15  5481.0-1.8*T+GHSERAL; 6000 N !
Function GLIQAL 298.15  +11005.029-11.841867*T+7.934E-20*T**7 +GHSERAL; 933.47 Y
    +10482.382-11.253974*T+1.231E+28*T**(-9) +GHSERAL; 6000 N !
Function R 298.15  8.31451; 6000 N !
Function ALFEW1 298.15  +860*R; 6000 N !
Function W1 298.15  860*R; 6000 N !
Function L0BCC 298.15  -30740.04+7.9972*T+W1; 6000 N !
Function L1BCC 298.15  368.15; 6000 N !

Type_Definition B GES AMEND_PHASE_DESCRIPTION BCC_A2 MAGNETIC -1 0.4 !
Type_Definition C GES AMEND_PHASE_DESCRIPTION CBCC_A12 MAGNETIC -3 0.28 !
Type_Definition F GES AMEND_PHASE_DESCRIPTION FCC_A1 MAGNETIC -3 0.28 !
Type_Definition H GES AMEND_PHASE_DESCRIPTION HCP_A3 MAGNETIC -3 0.28 !
Type_Definition I GES AMEND_PHASE_DESCRIPTION ALTI MAGNETIC -1 0.4 !
Type_Definition J GES AMEND_PHASE_DESCRIPTION ALM_D019 MAGNETIC -3 0.28 !
Type_Definition O GES AMEND_PHASE_DESCRIPTION BCC_B2 DISORDER_PART BCC_A2 !
Type_Definition R IF(AL !
Type_Definition X SEQ * !


Database_Information ' FROM THE COST 507 PROJECT' IT MAY BE USED FREELY BUT ON YOUR OWN RISK, NO ONE TAKES RESPONSIBILTY' THAT THE CALCULATED RESULTS ARE CORRECT, EVEN FOR THE ASSESSED SYSTEMS.' THE ASSESSED BINARY SYSTEMS ARE:' B-HF B-TI C-HF' AL-ZN CU-NI CU-SI CU-ZN MG-NI CU-Y SI-SN SI-ZN' AL-B AL-C AL-N AL-SI AL-SN AL-Y B-C  B-N B-SI B-TI C-SI ' MG-Y MG-ZN MG-SI SI-Y SN-ZN MN-ZR NI-V SN-ZR V-ZR' CR-MG CR-SI CR-ZN CU-FE CU-MG SI-ZR' AL-CE AL-ND CE-MG' AL-FE FE-MG MG-MN MN-SI' AL-MN C-TI CR-MN FE-SI N-TI' CR-CU CR-ZR CU-ZR MG-ZR SI-TI' AL-CR AL-CU AL-LI AL-MG AL-MO AL-NB AL-TA AL-TI AL-V AL-W ' AL-ZR CR-TI CU-LI FE-TI LI-MG LI-ZR MN-TI MO-TI NB-TI SI-V' TA-TI TI-V TI-W*' CR-V MN-V FE-MN' ASSESSED TERNARIES:' B-HF-TI AL-N-TI AL-CU-MG AL-SI-ZN CU-MG-SI CU-MG-Y AL-C-SI AL-MG-SI' AL-MG-ZN CU-MG-ZN AL-SN-ZN AL-SN-ZN AL-MG-MN AL-FE-SI AL-MN-SI' AL-FE-MN CR-CU-ZR AL-CR-TI AL-CU-LI AL-LI-MG AL-MO-TI AL-NB-TI' AL-TA-TI AL-TI-V AL-TI-W' ' QUESTIONS ON THE THERMO-CALC VERSION OF THIS DATABASE CAN BE SENT TO' BOSSE@MET.KTH.SE' ' COMMERCIAL VERSIONS OF THIS DATABASE' CAN BE OBTAINED FROM VARIOUS ORGANISATIONS' !

Define_System_Default ELEMENT 2 !

Default_Command DEFINE_SYS_ELEMENT VA !

Phase LIQUID:L %XR 1 1 !
Constituent LIQUID :AL,FE:!
    Parameter G(LIQUID,AL;0) 298.15  GLIQAL; 6000 N !
    Parameter G(LIQUID,FE;0) 298.15  +12040.17-6.55843*T-3.67516E-21*T**7+GHSERFE; 1811 Y
        +14544.751-8.01055*T+GHSERFE-2.29603E+31*T**(-9); 6000 N !
    Parameter G(LIQUID,AL,FE;0) 298.15  -91976.5+22.1314*T; 6000 N !
    Parameter G(LIQUID,AL,FE;1) 298.15  -5672.58+4.8728*T; 6000 N !
    Parameter G(LIQUID,AL,FE;2) 298.15  121.9; 6000 N !

Phase ALCE_AMORPHOUS %X 1 1 !
Constituent ALCE_AMORPHOUS :AL:!
    Parameter G(ALCE_AMORPHOUS,AL;0) 298.15   GLIQAL; 6000 N !

Phase ALCU_THETA %X 2 2 1 !
Constituent ALCU_THETA :AL:AL:!
    Parameter G(ALCU_THETA,AL:AL;0) 298.15  +3.0*GBCCAL; 6000 N !

Phase ALCUZN_T %X 2 1 1 !
Constituent ALCUZN_T :AL:VA:!
    Parameter G(ALCUZN_T,AL:VA;0) 298.15  12000-2.08420E+04+33.3*T +GBCCAL; 6000 N !

Phase AL13FE4 %X 3 0.6275 0.235 0.1375 !
Constituent AL13FE4 :AL:FE:AL,VA:!
    Parameter G(AL13FE4,AL:FE:AL;0) 298.15  -30714.4+7.44*T+.765*GHSERAL +.235*GHSERFE; 6000 N !
    Parameter G(AL13FE4,AL:FE:VA;0) 298.15  -27781.3+7.2566*T+.6275*GHSERAL +.235*GHSERFE; 6000 N !
    Parameter G(AL13FE4,AL:FE:AL,VA;0) 298.15  0.0; 6000 N !

Phase AL2FE %X 2 2 1 !
Constituent AL2FE :AL:FE:!
    Parameter G(AL2FE,AL:FE;0) 298.15   -98096.9+18.7503*T +2.0*GHSERAL+GHSERFE; 6000 N !

Phase AL5FE2 %X 2 5 2 !
Constituent AL5FE2 :AL:FE:!
    Parameter G(AL5FE2,AL:FE;0) 298.15   -228576+48.99503*T +5.0*GHSERAL+2.0*GHSERFE; 6000 N !

Phase AL5FE4 %X 1 1 !
Constituent AL5FE4 :AL,FE:!
    Parameter G(AL5FE4,AL;0) 298.15  12178.90-4.813*T+GHSERAL; 6000 N !
    Parameter G(AL5FE4,FE;0) 298.15  +5009.03+GHSERFE; 6000 N !
    Parameter G(AL5FE4,AL,FE;0) 298.15  -131649+29.4833*T; 6000 N !
    Parameter G(AL5FE4,AL,FE;1) 298.15  -18619.5; 6000 N !

Phase ALLI %X 2 1 1 !
Constituent ALLI :AL:VA:!
    Parameter G(ALLI,AL:VA;0) 298.15  24000.0+GHSERAL; 6000 N !

Phase AL11MN4 %X 2 11 4 !
Constituent AL11MN4 :AL:FE:!
    Parameter G(AL11MN4,AL:FE;0) 298.15  -354702+103.031*T+11*GHSERAL +4*GHSERFE; 6000 N !

Phase AL12MN %X 2 12 1 !
Constituent AL12MN :AL:FE:!
    Parameter G(AL12MN,AL:FE;0) 298.15  -105818+33.5848*T+12*GHSERAL +GHSERFE; 6000 N !

Phase AL4MN %X 2 4 1 !
Constituent AL4MN :AL:FE:!
    Parameter G(AL4MN,AL:FE;0) 298.15  -131445+50.0*T+4*GHSERAL +GHSERFE; 6000 N !

Phase AL6MN %X 2 6 1 !
Constituent AL6MN :AL:FE:!
    Parameter G(AL6MN,AL:FE;0) 298.15     -130984+38.5*T +6.0*GHSERAL+GHSERFE; 6000 N !

Phase ALMO %X 2 1 1 !
Constituent ALMO :AL:AL:!
    Parameter G(ALMO,AL:AL;0) 298.15   +2*GBCCAL; 6000 N !

Phase ALTI %XI 2 1 1 !
Constituent ALTI :AL:AL:!
    Parameter G(ALTI,AL:AL;0) 298.15    2.0*GHSERAL+4.0; 6000 N !

Phase ALM_D019 %XJ 2 3 1 !
Constituent ALM_D019 :AL:AL:!
    Parameter G(ALM_D019,AL:AL;0) 298.15  4.0*GHCPAL; 6000 N !

Phase BCC_A2 %XB 2 1 3 !
Constituent BCC_A2 :AL,FE:VA:!
    Parameter G(BCC_A2,AL:VA;0) 298.15  GBCCAL; 6000 N !
    Parameter G(BCC_A2,FE:VA;0) 298.15  GHSERFE; 6000 N !
    Parameter G(BCC_A2,AL,FE:VA;0) 298.15  +4*L0BCC-4*W1; 6000 N !
    Parameter G(BCC_A2,AL,FE:VA;1) 298.15  +8*L1BCC; 6000 N !
    Parameter BMAGN(BCC_A2,FE:VA;0) 298.15  2.22; 6000 N !
    Parameter TC(BCC_A2,FE:VA;0) 298.15  1043; 6000 N !
    Parameter TC(BCC_A2,AL,FE:VA;1) 298.15  504; 6000 N !

Phase BCC_B2 %XO 3 0.5 0.5 3 !
Constituent BCC_B2 :AL,FE:AL,FE:VA:!
    Parameter G(BCC_B2,FE:AL:VA;0) 298.15  -2*ALFEW1; 6000 N !
    Parameter G(BCC_B2,AL:FE:VA;0) 298.15  -2*ALFEW1; 6000 N !

Phase CBCC_A12 %XC 2 1 1 !
Constituent CBCC_A12 :AL,FE:VA:!
    Parameter G(CBCC_A12,AL:VA;0) 298.15   10083.00-4.813*T+GHSERAL; 6000 N !
    Parameter G(CBCC_A12,FE:VA;0) 298.15  +4745+GHSERFE; 6000 N !
    Parameter G(CBCC_A12,AL,FE:VA;0) 298.15     0.0; 6000 N !

Phase BCT_A5 %X 1 1 !
Constituent BCT_A5 :AL:!
    Parameter G(BCT_A5,AL;0) 298.15   10083.0-4.813*T+GHSERAL; 6000 N !

Phase CUB_A13 %X 2 1 1 !
Constituent CUB_A13 :AL,FE:VA:!
    Parameter G(CUB_A13,AL:VA;0) 298.15   10920.44-4.8116*T+GHSERAL; 6000 N !
    Parameter G(CUB_A13,FE:VA;0) 298.15   +3745+GHSERFE; 6000 N !
    Parameter G(CUB_A13,AL,FE:VA;0) 298.15     -114000+20*T; 6000 N !

Phase FCC_A1 %XF 2 1 1 !
Constituent FCC_A1 :AL,FE:VA:!
    Parameter G(FCC_A1,AL:VA;0) 298.15  GHSERAL; 6000 N !
    Parameter G(FCC_A1,FE:VA;0) 298.15  -236.7+132.416*T-24.6643*T*LN(T) -3.75752E-3*T**2-0.058927E-6*T**3 +77359*T**(-1); 1811 Y
        -27097.396+300.25256*T-46*T*LN(T) +2788.54E28*T**(-9); 6000 N !
    Parameter G(FCC_A1,AL,FE:VA;0) 298.15  -76066.1+18.6758*T; 6000 N !
    Parameter G(FCC_A1,AL,FE:VA;1) 298.15  +21167.4+1.3398*T; 6000 N !
    Parameter BMAGN(FCC_A1,FE:VA;0) 298.15  -2.1; 6000 N !
    Parameter TC(FCC_A1,FE:VA;0) 298.15  -201; 6000 N !

Phase DIAMOND_A4 %X 1 1 !
Constituent DIAMOND_A4 :AL:!
    Parameter G(DIAMOND_A4,AL;0) 298.15   30.0*T+GHSERAL; 6000 N !

Phase HCP_A3 %XH 2 1 0.5 !
Constituent HCP_A3 :AL,FE:VA:!
    Parameter G(HCP_A3,AL:VA;0) 298.15  5481.0-1.8*T+GHSERAL; 6000 N !
    Parameter G(HCP_A3,FE:VA;0) 298.15  -3705.78+12.591*T-1.15*T*LN(T) +6.4E-04*T**2+GHSERFE; 1811 Y
        -3957.199+5.24951*T+4.9251E+30*T**(-9) +GHSERFE; 6000 N !

Phase HCP_ZN %X 2 1 0.5 !
Constituent HCP_ZN :AL:VA:!
    Parameter G(HCP_ZN,AL:VA;0) 298.15  +5482-1.8*T+GHSERAL; 6000 N !

Phase LAVES_C14 %X 2 2 1 !
Constituent LAVES_C14 :AL,FE:AL,FE:!
    Parameter G(LAVES_C14,AL:AL;0) 298.15  +15000+3.0*GHSERAL; 6000 N !
    Parameter G(LAVES_C14,FE:FE;0) 298.15  +15000+3.0*GHSERFE; 6000 N !

Phase LAVES_C15 %X 2 2 1 !
Constituent LAVES_C15 :AL:AL:!
    Parameter G(LAVES_C15,AL:AL;0) 298.15  +15000.0+3.0*GHSERAL; 6000 N !

Phase LAVES_C36 %X 2 2 1 !
Constituent LAVES_C36 :AL:AL:!
    Parameter G(LAVES_C36,AL:AL;0) 298.15  +15000+3*GHSERAL; 6000 N !

File: 252eae3b727f35395068.tdb

$ Database file written 2020- 3-30
$ From database: USER                    
 ELEMENT /-   ELECTRON_GAS              0.0000E+00  0.0000E+00  0.0000E+00!
 ELEMENT VA   VACUUM                    0.0000E+00  0.0000E+00  0.0000E+00!
 ELEMENT AL   FCC_A1                    2.6982E+01  4.5773E+03  2.8322E+01!
 ELEMENT CU   FCC_A1                    6.3546E+01  5.0041E+03  3.3150E+01!
 
 
 FUNCTION GLIQAL    298.14 +11005.029-11.841867*T+7.934E-20*T**7+GHSERAL#;
     933.60 Y
      +10482.382-11.253974*T+1.231E+28*T**(-9)+GHSERAL#; 6000 N !
 FUNCTION GLIQCU    298.15 +5194.277+120.973331*T-24.112392*T*LN(T)
     -.00265684*T**2+1.29223E-07*T**3+52478*T**(-1)-5.8489E-21*T**7; 1357.77
     Y
      -46.545+173.881484*T-31.38*T*LN(T); 3200 N !
 FUNCTION GBCCAL    298.15 +10083-4.813*T+GHSERAL#; 6000 N !
 FUNCTION GBCCCU    298.15 +4017-1.255*T+GHSERCU#; 6000 N !
 FUNCTION GHSERCU   298.15 -7770.458+130.485235*T-24.112392*T*LN(T)
     -.00265684*T**2+52478*T**(-1)+1.29223E-07*T**3; 1357.77 Y
      -13542.026+183.803828*T-31.38*T*LN(T)+3.64167E+29*T**(-9); 2900 N !
 FUNCTION GHSERAL   298.14 -7976.15+137.093038*T-24.3671976*T*LN(T)
     -.001884662*T**2-8.77664E-07*T**3+74092*T**(-1); 700 Y
      -11276.24+223.048446*T-38.5844296*T*LN(T)+.018531982*T**2
     -5.764227E-06*T**3+74092*T**(-1); 933.47 Y
      -11278.378+188.684153*T-31.748192*T*LN(T)-1.231E+28*T**(-9); 2900 N !
 FUNCTION GHCPAL    298.15 +5481-1.8*T+GHSERAL#; 6000 N !
 FUNCTION GHCPCU    298.15 +600+.2*T+GHSERCU#; 6000 N !
 FUNCTION UN_ASS 298.15 +0; 300 N !
 
 TYPE_DEFINITION % SEQ *!
 DEFINE_SYSTEM_DEFAULT ELEMENT 2 !
 DEFAULT_COMMAND DEF_SYS_ELEMENT VA /- !


 PHASE  THETA  %  2 2   1 !
    CONSTITUENT  THETA  :AL,CU : AL,CU :  !

   PARAMETER G(THETA,AL:AL;0)             298.15 +3*GBCCAL#; 6000 N   !
   PARAMETER G(THETA,CU:AL;0)             298.15 +15000+GHSERAL#+2*GHSERCU#;
  6000 N   !
   PARAMETER G(THETA,AL:CU;0)             298.15 -45258.14+4.6756*T
  +2*GHSERAL#+GHSERCU#; 6000 N   !
   PARAMETER G(THETA,CU:CU;0)             298.15 +15000+3*GHSERCU#; 6000 N
    !
   PARAMETER G(THETA,AL:AL,CU;0)          298.15 +1211; 6000 N   !
   PARAMETER G(THETA,AL,CU:CU;0)          298.15 -55350; 6000 N   !

 PHASE ZETA  %  2 0.561 0.439 !
    CONSTITUENT ZETA  :CU : AL,CU :  !

   PARAMETER G(ZETA,CU:AL;0)   298.15 -21426.45+1.085798*T
  +0.439*GHSERAL#+0.561*GHSERCU#; 6000 N   !
   PARAMETER G(ZETA,CU:CU;0)   298.15 +2000+GHSERCU#; 6000 N   !

   PARAMETER G(ZETA,CU:AL,CU;0)   298.15 0; 6000 N   !

$ PHASE ZETA  %  4 3   3   2   4 !
$    CONSTITUENT ZETA  :CU : CU,VA : AL,CU : AL :  !
$
$   PARAMETER G(ZETA,CU:CU:AL:AL;0)   298.15 -104590.1+9.8592*T
$  +6*GHSERAL#+6*GHSERCU#; 6000 N   !
$   PARAMETER G(ZETA,CU:VA:AL:AL;0)   298.15 +25000+6*GHSERAL#
$  +3*GHSERCU#; 6000 N   !
$   PARAMETER G(ZETA,CU:CU:CU:AL;0)   298.15 +25000+8*GHSERCU#
$  +4*GHSERAL#; 6000 N   !
$   PARAMETER G(ZETA,CU:VA:CU:AL;0)   298.15 -70004.62-18.796*T
$  +5*GHSERCU#+4*GHSERAL#; 6000 N   !
$   PARAMETER G(ZETA,CU:CU,VA:AL:AL;0) 298.15 -557902.2+184.57*T; 6000 N
$    !
$   PARAMETER G(ZETA,CU:CU,VA:AL:AL;1) 298.15 -300000; 6000 N   !
$   PARAMETER G(ZETA,CU:CU:AL,CU:AL;0) 298.15 -133424.9+7.031*T; 6000 N
$    !
$   PARAMETER G(ZETA,CU:CU:AL,CU:AL;1) 298.15 +390000; 6000 N   !
$   PARAMETER G(ZETA,CU:VA:AL,CU:AL;0) 298.15 -133424.9+7.031*T; 6000 N
$   !
$   PARAMETER G(ZETA,CU:VA:AL,CU:AL;1) 298.15 +390000; 6000 N   !
$   PARAMETER G(ZETA,CU:CU,VA:CU:AL;0) 298.15 -557902.2+184.57*T; 6000 N
$    !
$   PARAMETER G(ZETA,CU:CU,VA:CU:AL;1) 298.15 -300000; 6000 N   !

 PHASE ZETA_PRIME %  2 0.573 0.427 !
    CONSTITUENT ZETA_PRIME  :CU : AL,CU :  !

   PARAMETER G(ZETA_PRIME,CU:AL;0)   298.15 -21883.42+1.400093*T
  +0.427*GHSERAL#+0.573*GHSERCU#; 6000 N   !
   PARAMETER G(ZETA_PRIME,CU:CU;0)   298.15 +2000+GHSERCU#; 6000 N   !

   PARAMETER G(ZETA_PRIME,CU:AL,CU;0)   298.15 0; 6000 N   !

$ PHASE ZETA_PRIME  %  4 9   2   4   7 !
$    CONSTITUENT ZETA_PRIME  :CU : CU,VA : AL,CU : AL :  !
$
$   PARAMETER G(ZETA_PRIME,CU:CU:AL:AL;0)   298.15 -181714.8+6.5934*T
$  +11*GHSERAL#+11*GHSERCU#; 6000 N   !
$   PARAMETER G(ZETA_PRIME,CU:VA:AL:AL;0)   298.15 +100000+11*GHSERAL#
$  +9*GHSERCU#; 6000 N   !
$   PARAMETER G(ZETA_PRIME,CU:CU:CU:AL;0)   298.15 +100000+15*GHSERCU#
$  +7*GHSERAL#; 6000 N   !
$   PARAMETER G(ZETA_PRIME,CU:VA:CU:AL;0)   298.15 -129300+13*GHSERCU#
$  +7*GHSERAL#; 6000 N   !
$   PARAMETER G(ZETA_PRIME,CU:CU,VA:AL:AL;0) 298.15 -599600+90.75*T; 6000 N
$    !
$   PARAMETER G(ZETA_PRIME,CU:CU,VA:AL:AL;1) 298.15 -600000; 6000 N   !
$   PARAMETER G(ZETA_PRIME,CU:CU:AL,CU:AL;0) 298.15 -1049908+187.9159*T; 6000
$  N   !
$   PARAMETER G(ZETA_PRIME,CU:CU:AL,CU:AL;1) 298.15 +200000; 6000 N   !
$   PARAMETER G(ZETA_PRIME,CU:VA:AL,CU:AL;0) 298.15 -1049908+187.9159*T; 6000
$  N   !
$   PARAMETER G(ZETA_PRIME,CU:VA:AL,CU:AL;1) 298.15 +200000; 6000 N   !
$   PARAMETER G(ZETA_PRIME,CU:CU,VA:CU:AL;0) 298.15 -599600+90.75*T; 6000 N
$    !
$   PARAMETER G(ZETA_PRIME,CU:CU,VA:CU:AL;1) 298.15 -600000; 6000 N   !


 PHASE DELTA  %  2 5   8 !
    CONSTITUENT DELTA  :AL,CU : AL,CU :  !

   PARAMETER G(DELTA,AL:AL;0)            298.15 +50000+5*GHSERAL#
  +8*GHSERAL#; 6000 N   !
   PARAMETER G(DELTA,CU:AL;0)            298.15 +20000+8*GHSERAL#
  +5*GHSERCU#; 6000 N   !
   PARAMETER G(DELTA,AL:CU;0)            298.15 -288889.8+14.6318*T
  +5*GHSERAL#+8*GHSERCU#; 6000 N   !
   PARAMETER G(DELTA,CU:CU;0)            298.15 +20000+5*GHSERCU#
  +8*GHSERCU#; 6000 N   !


 PHASE ALPHA_PRIME %  2 .23   .77 !
    CONSTITUENT ALPHA_PRIME  :AL : CU :  !

   PARAMETER G(ALPHA_PRIME,AL:CU;0)            298.15 -15964.4+.009*T
  +.23*GHSERAL#+.77*GHSERCU#; 6000 N   !


 TYPE_DEFINITION & GES A_P_D BCC_A2 MAGNETIC  -1.0    4.00000E-01 !
 PHASE BCC_A2  %&  1  1.0  !
    CONSTITUENT BCC_A2  :AL,CU :  !

   PARAMETER G(BCC_A2,AL;0)               298.15 +GBCCAL#; 6000 N   !
   PARAMETER G(BCC_A2,CU;0)               298.15 +GBCCCU#; 6000 N   !
   PARAMETER G(BCC_A2,AL,CU;0)            298.15 -72619+3.137*T; 6000 N   !
   PARAMETER G(BCC_A2,AL,CU;1)            298.15 +56695.8-14.728*T; 6000 N
    !
   PARAMETER G(BCC_A2,AL,CU;2)            298.15 +4774.15-1.4195*T; 6000 N
    !


 PHASE EPS_PRIME  %  2 1   1 !
    CONSTITUENT EPS_PRIME  :AL,CU : CU :  !

   PARAMETER G(EPS_PRIME,AL:CU;0)          298.15 -39599.52+3.96296*T
  +GHSERCU#+GHSERAL#; 6000 N   !
   PARAMETER G(EPS_PRIME,CU:CU;0)          298.15 +9350+30.1*T+2*GHSERCU#;
  6000 N   !
   PARAMETER G(EPS_PRIME,AL,CU:CU;0)       298.15 -55856.4-53.13*T; 6000 N
    !


 PHASE ETA  %  2 1   1 !
    CONSTITUENT ETA  :AL,CU : CU :  !

   PARAMETER G(ETA,AL:CU;0)              298.15 -39586.23+2.47353*T
  +GHSERAL#+GHSERCU#; 6000 N   !
   PARAMETER G(ETA,CU:CU;0)              298.15 +4770+9*T+2*GHSERCU#; 6000
  N   !
   PARAMETER G(ETA,AL,CU:CU;0)           298.15 -2500; 6000 N   !
   PARAMETER G(ETA,AL,CU:CU;1)           298.15 -21920-44.5*T; 6000 N   !


 PHASE ETA_PRIME  %  2 1   1 !
    CONSTITUENT ETA_PRIME  :AL,CU : CU :  !

   PARAMETER G(ETA_PRIME,AL:CU;0)         298.15 -42547.08+6.1302*T+GHSERAL#
  +GHSERCU#; 6000 N   !
   PARAMETER G(ETA_PRIME,CU:CU;0)         298.15 +10000+2*GHSERCU#; 6000 N
    !
   PARAMETER G(ETA_PRIME,AL,CU:CU;0)      298.15 -43648.34-19.7096*T; 6000 N
    !
   PARAMETER G(ETA_PRIME,AL,CU:CU;1)      298.15 +0.0; 6000 N   !
   PARAMETER G(ETA_PRIME,AL,CU:CU;2)      298.15 +0.0; 6000 N   !


 PHASE FCC_A1  %  1  1.0  !
    CONSTITUENT FCC_A1  :AL,CU :  !

   PARAMETER G(FCC_A1,AL;0)               298.15 +GHSERAL#; 6000 N   !
   PARAMETER G(FCC_A1,CU;0)               298.15 +GHSERCU#; 6000 N   !
   PARAMETER G(FCC_A1,AL,CU;0)            298.15 -54220.45+2.0034*T; 6000 N
    !
   PARAMETER G(FCC_A1,AL,CU;1)            298.15 +39015-2.368*T; 6000 N   !
   PARAMETER G(FCC_A1,AL,CU;2)            298.15 +3218.23; 6000 N   !


 PHASE GAMMA_BRASS_ALCU  %  4 2   2   3   6 !
    CONSTITUENT GAMMA_BRASS_ALCU  :AL,CU : CU : CU : AL,CU :  !

   PARAMETER G(GAMMA_BRASS_ALCU,AL:CU:CU:AL;0) 298.14 +8*GHSERAL#+5*GHSERCU#
  +20000; 3000 N   !
   PARAMETER G(GAMMA_BRASS_ALCU,CU:CU:CU:AL;0) 298.14 +7*GHSERCU#+6*GHSERAL#
  -243296.1+23.226*T; 3000 N   !
   PARAMETER G(GAMMA_BRASS_ALCU,AL:CU:CU:CU;0) 298.14 +2*GHSERAL#
  +11*GHSERCU#-30000; 3000 N   !
   PARAMETER G(GAMMA_BRASS_ALCU,CU:CU:CU:CU;0) 298.14 +13*GHSERCU#+120000;
  3000 N   !
$
   PARAMETER G(GAMMA_BRASS_ALCU,AL,CU:CU:CU:AL;0) 298.14 +0.0; 3000 N   !
   PARAMETER G(GAMMA_BRASS_ALCU,AL:CU:CU:AL,CU;0) 298.14 +0.0; 3000 N   !
   PARAMETER G(GAMMA_BRASS_ALCU,CU:CU:CU:AL,CU;0) 298.14 -450000; 3000 N
    !
   PARAMETER G(GAMMA_BRASS_ALCU,CU:CU:CU:AL,CU;1) 298.14 -300000; 3000 N
    !
   PARAMETER G(GAMMA_BRASS_ALCU,AL,CU:CU:CU:CU;0) 298.14 +0.0; 3000 N   !


 PHASE GAMMA_BRASS_CUZN  %  4 2   2   3   6 !
    CONSTITUENT GAMMA_BRASS_CUZN  :AL,CU : CU : CU : AL,CU :  !

   PARAMETER G(GAMMA_BRASS_CUZN,AL:CU:CU:AL;0) 298.14 +8*GHSERAL#+5*GHSERCU#
  +20000; 3000 N   !
   PARAMETER G(GAMMA_BRASS_CUZN,CU:CU:CU:AL;0) 298.14 +7*GHSERCU#+6*GHSERAL#
  -142937-59.45*T; 3000 N   !
$ -152612.8-50.231*T
   PARAMETER G(GAMMA_BRASS_CUZN,AL:CU:CU:CU;0) 298.14 +2*GHSERAL#
  +11*GHSERCU#-30000; 3000 N   !
   PARAMETER G(GAMMA_BRASS_CUZN,CU:CU:CU:CU;0) 298.14 +13*GHSERCU#+100000;
  3000 N   !
$
   PARAMETER G(GAMMA_BRASS_CUZN,CU:CU:CU:AL,CU;0) 298.14 -674456+185.5*T;  
  3000  N   !
$-532588+56*T  -520888+56*T  -674456+185.5*T
   PARAMETER G(GAMMA_BRASS_CUZN,CU:CU:CU:AL,CU;1) 298.14 
 -28662-218.91*T; 3000 N    !
$275000  -295000 -35339-209.7*T
$   PARAMETER G(GAMMA_BRASS_CUZN,AL,CU:CU:CU:AL;0) 298.14 
$ -220000; 3000 N   !
$ -280000  -296500 -197807.0-232.4561*T


  PHASE LIQUID  %  1  1.0  !
    CONSTITUENT LIQUID  :AL,CU :  !

   PARAMETER G(LIQUID,AL;0)               298.15 +GLIQAL#; 6000 N   !
   PARAMETER G(LIQUID,CU;0)               298.15 +GLIQCU#; 3200 N   !
   PARAMETER G(LIQUID,AL,CU;0)            298.15 -69250.79+10.30229*T; 6000
  N   !
   PARAMETER G(LIQUID,AL,CU;1)            298.15 +36119.82-10.2142*T; 6000 N
    !
   PARAMETER G(LIQUID,AL,CU;2)            298.15 +11596.81-9.5733*T; 6000 N
    !
   PARAMETER G(LIQUID,AL,CU;3)            298.15 -15246.64+11.53621*T; 6000
  N   !

 LIST_OF_REFERENCES
 NUMBER  SOURCE
  !

File: 33bf3f7024669fc21a52.tdb
$
$ Database for Ce-H from P. Hannappel et al. 2024.
$
$ P. Hannappel, E. Alvares, F. Heubner, C. Pistidda, P. Jerabek,
$ T. Weissgaerber, Calphad, 85, 102701(2024).
$
$ Dataset created 2024.07.23 by Bengt Hallstedt.
$
$ This is model 2.
$
$ CeH3 is fcc-Ce with H in tetrahedral and octahedral positions. Should
$ probably be modelled using an fcc interstitial model.
$
$ ------------------------------------------------------------------------------
 TEMP-LIM 298.15 6000.00 !
$
$ELEMENT NAME  REF. STATE               ATOMIC MASS H298-H0    S298    !
$
 ELEMENT VA   VACUUM                      0.0          0.0      0.0    ! 
 ELEMENT CE   FCC_A1                    140.12      7280.16    69.454  ! 
 ELEMENT H    1/2_MOLE_H2(G)              1.0079    4234.      65.285  ! 
$ ------------------------------------------------------------------------------
$ Species
$
 SPECIE  H2                                 H2 !
$ ------------------------------------------------------------------------------
$ Phase definitions
$
 PHASE LIQUID:L % 1 1 !
 CONST LIQUID:L : CE H : !
$
$ Fcc (cF4, Fm-3m) and MeX (cF8, Fm-3m)
$
 PHASE FCC_A1 %A 2 1 1 !
 CONST FCC_A1 : CE : H VA% : !
$
$ Bcc (cI2, Im-3m)
$
 PHASE BCC_A2 %B 2 1 3 !
 CONST BCC_A2 : CE : H VA% : !
$
$ Hcp (hP2, P6_3/mmc) and Me2X (NiAs-type, hP4, P6_3/mmc, B8_1)
$ and HoH3 (hP24, P-3c1)
$
 PHASE HCP_A3 %A 2 1 0.5 !
 CONST HCP_A3 : CE : VA : !
$
$ Prototype CeH3 (cF44, Fm-3m, 225)
$
 PHASE CEH3 % 3 1 2 1 !
 CONST CEH3 : CE : H% VA : H% VA : !
$
 PHASE GAS:G % 1 1 !
 CONST GAS:G : H H2 : !
$ ------------------------------------------------------------------------------
$ Defaults
$
 DEFINE-SYSTEM-DEFAULT ELEMENT 2 !
 DEFAULT-COM DEFINE_SYSTEM_ELEMENT VA !
 TYPE-DEF % SEQ * !
 TYPE-DEF A GES AMEND_PHASE_DESCRIPTION @ MAGNETIC -3 0.28 !
 TYPE-DEF B GES AMEND_PHASE_DESCRIPTION @ MAGNETIC -1 0.4 !
 FUNCTION ZERO      298.15  0;                                         6000 N !
 FUNCTION UN_ASS    298.15  0;                                         6000 N !
 FUNCTION R         298.15  +8.31451;                                  6000 N !
 FUNCTION RTLNP     298.15  +8.31451*T*LN(1E-05*P);                    6000 N !
$ ------------------------------------------------------------------------------
$ Element data
$ ------------------------------------------------------------------------------
$ Ce
$
$ HCP_A3 and DHCP added in unary 3.0
$ HCP_A3 and DHCP revised in unary 4.4
$
 PAR  G(FCC_A1,CE:VA),,                 +GHSERCE;                4000 N 91Din !
 PAR  G(BCC_A2,CE:VA),,                 +GBCCCE;                 4000 N 91Din !
 PAR  G(HCP_A3,CE:VA),,                 +GHSERCE+300;            4000 N Frank !
$PAR  G(HCP_A3,CE:VA),,                 +GHSERCE+50000;          4000 N 96SGUN !
$PAR  G(DHCP,CE:VA),,                   +GHSERCE
$            -122.539+0.433*T;                                   4000 N 99Gsc !
$PAR  G(DHCP,CE),,                      +GHSERCE-190+0.56886*T;  4000 N 96SGUN !
 PAR  G(LIQUID,CE),,                    +GLIQCE;                 4000 N 91Din !
$
 FUNCTION GHSERCE   298.15  -7160.519+84.23022*T-22.3664*T*LN(T)
       -0.0067103*T**2-3.20773E-07*T**3-18117*T**(-1);
      1000.00  Y  -79678.506+659.4604*T-101.32248*T*LN(T)
       +0.026046487*T**2-1.930297E-06*T**3+11531707*T**(-1);
      2000.00  Y  -14198.639+190.370192*T-37.6978*T*LN(T);
      4000.00  N !
 FUNCTION GBCCCE    298.15  -1354.69-5.21501*T-7.7305867*T*LN(T)
       -0.029098402*T**2+4.784299E-06*T**3-196303*T**(-1);
      1000.00  Y  -12101.106+187.449688*T-37.6142*T*LN(T);
      1072.00  Y  -11950.375+186.333811*T-37.4627992*T*LN(T)
       -5.7145E-05*T**2+2.348E-09*T**3-25897*T**(-1);
      4000.00  N !
 FUNCTION GLIQCE    298.15  +4117.865-11.423898*T-7.5383948*T*LN(T)
       -0.02936407*T**2+4.827734E-06*T**3-198834*T**(-1);
      1000.00  Y  -6730.605+183.023193*T-37.6978*T*LN(T);
      4000.00  N !
$ ------------------------------------------------------------------------------
$ H
$
$ H is not included in unary
$
 PAR  G(LIQUID,H),,                     +0.5*GHSERH2
             +8035+25*T+2*T*LN(T);,,                                  N 06Qiu !
$
 PAR  G(GAS,H),,                        +F10383T+RTLNP;,,             N 97SUB !
 PAR  G(GAS,H2),,                       +GHSERH2+RTLNP;,,             N 97SUB !
$
$ H(g)
 FUNCTION F10383T   298.15  +211801.621+24.4989821*T-20.78611*T*LN(T);
      6000.00  N !
$ H2(g)
 FUNCTION GHSERH2   298.15  -9522.9741+78.5273879*T-31.35707*T*LN(T)
       +0.0027589925*T**2-7.46390667E-07*T**3+56582.3*T**(-1);
      1000.00  Y  +180.108664-15.6128256*T-17.84857*T*LN(T)
       -0.00584168*T**2+3.14618667E-07*T**3-1280036*T**(-1);
      2100.00  Y  -18840.1663+92.3120255*T-32.05082*T*LN(T)
       -0.0010728235*T**2+1.14281783E-08*T**3+3561002.5*T**(-1);
      6000.00  N !
$ ------------------------------------------------------------------------------
$ Binary system
$
$ P. Hannappel, E. Alvares, F. Heubner, C. Pistidda, P. Jerabek,
$ T. Weissgaerber, Calphad, 85, 102701(2024).
$
$ Checked against paper and author's tdb. Checked at 6000 K.
$
$ This is model 2.
$
$ CeH3 is fcc-Ce with H in tetrahedral and octahedral positions. Should
$ probably be modelled using an fcc interstitial model.
$
 PAR  L(LIQUID,CE,H;0),,                -33662-52.24*T;,,             N 24Han !
 PAR  L(LIQUID,CE,H;1),,                -15188+40.31*T;,,             N 24Han !
$
 PAR  G(FCC_A1,CE:H),,                  +GHSERCE+0.5*GHSERH2
             -59239+40.93*T;,,                                        N 24Han !
 PAR  L(FCC_A1,CE:H,VA;0),,             +1278.2;,,                    N 24Han !
$
 PAR  G(BCC_A2,CE:H),,                  +GHSERCE+1.5*GHSERH2
             -145670+127.452*T;,,                                     N 24Han !
$
 PAR  G(CEH3,CE:VA:VA),,                +GHSERCE+33571.6;,,           N 24Han !
 PAR  G(CEH3,CE:H:H),,                  +GHSERCE+1.5*GHSERH2
             -241848+182.04*T;,,                                      N 24Han !
 PAR  G(CEH3,CE:H:VA),,                 +GHSERCE+GHSERH2
             -201320+153.4*T;,,                                       N 24Han !
 PAR  G(CEH3,CE:VA:H),,                 +GHSERCE+0.5*GHSERH2
             +33571.6;,,                                              N 24Han !
 PAR  L(CEH3,CE:H:H,VA;0),,             -9492-2.48*T;,,               N 24Han !
 PAR  L(CEH3,CE:VA:H,VA;0),,            -9492-2.48*T;,,               N 24Han !
 PAR  L(CEH3,CE:H,VA:VA;0),,            -30072;,,                     N 24Han !
$ ------------------------------------------------------------------------------
$
$
 LIST-OF-REFERENCE
 NUMBER  SOURCE
  Null   'Unknown source'
  Same   'Same or similar interaction as in the corresponding stable phase'
  REFLAV 'Laves phase convention: G(LAVES,X:X)=+3*GHSERXX+15000'
  Frank  'Peter Franke, unpublished, SGTE unary database V.4.4, 2001; Ce'
  91Din  'A.T. Dinsdale, Calphad, 15, 317-425(1991).'
  96SGUN 'SGTE unary database V.3.0, 1996.'
  97SUB  'SGTE substance database, version 1997'
  99Gsc  'K.A. Gschneidner, Jr., V.K. Pecharsky, J. Phase Equilib.,
          20, 612-14(1999), SGTE unary database V.4.4, 2001; Ce'
  06Qiu  'C. Qiu, S.M. Opalka, G.B. Olson, D.L. Anton,
          Int. J. Mater. Res., 97, 845-53(2006); H'
  24Han  'P. Hannappel, E. Alvares, F. Heubner, C. Pistidda, P. Jerabek,
          T. Weissgaerber, Calphad, 85, 102701(2024); Ce-H'
!
(2024); Ce-H'
!

File: 351ca5b9ff4eefa7b20a.tdb
$
$ Database for Ag-W from M. Vijayakumar et al. 1988 (included in LB Vol. 5)
$
$ M. Vijayakumar, A.M. Sriramamurthy, S.V. Nagender Naidu,
$ Calphad, 12, 177-84(1988).
$
$ Dataset created 2011.04.22 by Bengt Hallstedt.
$ 2020.12.20: Modified for use with GES6.
$
$ ------------------------------------------------------------------------------
 TEMP-LIM 298.15 6000.00 !
$
$ELEMENT NAME  REF. STATE               ATOMIC MASS H298-H0    S298    !
$
 ELEMENT VA   VACUUM                      0.0          0.0      0.0    ! 
 ELEMENT AG   FCC_A1                    107.8682    5745.      42.55   ! 
 ELEMENT W    BCC_A2                    183.85      4970.0     32.6176 ! 
$ ------------------------------------------------------------------------------
$ Species
$
 SPECIE  AG2                                AG2 !
$ ------------------------------------------------------------------------------
$ Phase definitions
$
 PHASE LIQUID:L % 1 1 !
 CONST LIQUID:L : AG W : !
$
$ Fcc (cF4, Fm-3m) and MeX (cF8, Fm-3m)
$
 PHASE FCC_A1 %A 2 1 1 !
 CONST FCC_A1 : AG% W : VA : !
$
$ Bcc (cI2, Im-3m)
$
 PHASE BCC_A2 %B 2 1 3 !
 CONST BCC_A2 : AG W% : VA : !
$
$ Hcp (hP2, P6_3/mmc) and Me2X (NiAs-type, hP4, P6_3/mmc, B8_1)
$
 PHASE HCP_A3 %A 2 1 0.5 !
 CONST HCP_A3 : AG W : VA : !
$
 PHASE GAS:G % 1 1 !
 CONST GAS:G : AG AG2 W : !
$ ------------------------------------------------------------------------------
$ Defaults
$
 DEFINE-SYSTEM-DEFAULT ELEMENT 2 !
 DEFAULT-COM DEFINE_SYSTEM_ELEMENT VA !
 TYPE-DEF % SEQ * !
 TYPE-DEF A GES AMEND_PHASE_DESCRIPTION @ MAGNETIC -3 0.28 !
 TYPE-DEF B GES AMEND_PHASE_DESCRIPTION @ MAGNETIC -1 0.4 !
 FUNCTION ZERO      298.15  0;                                         6000 N !
 FUNCTION UN_ASS    298.15  0;                                         6000 N !
 FUNCTION R         298.15  +8.31451;                                  6000 N !
 FUNCTION RTLNP 298.15 R*T*LN(1E-5*P); 6000 N 0 !
$ ------------------------------------------------------------------------------
$ Element data
$ ------------------------------------------------------------------------------
$ Ag
$
$ CUB_A13 added in unary 3.0
$ CUB_A13 revised in unary 4.1
$ BCT_A5 added in unary 4.1
$
 PAR  G(FCC_A1,AG:VA),,                 +GHSERAG;                3000 N 91Din !
 PAR  G(HCP_A3,AG:VA),,                 +GHSERAG+300+0.3*T;      3000 N 91Din !
 PAR  G(BCC_A2,AG:VA),,                 +GHSERAG+3400-1.05*T;    3000 N 91Din !
$PAR  G(CUB_A13,AG:VA),,                +GHSERAG+3400-1.05*T;    3000 N 95Lim !
$PAR  G(CUB_A13,AG:VA),,                +GHSERAG
$            +3765.6-1.8826*T;                                   3000 N 96SGUN !
$PAR  G(BCT_A5,AG:VA),,                 +GHSERAG+4184.1;         3000 N 96Oh !
 PAR  G(LIQUID,AG),,                    +GLIQAG;                 3000 N 91Din !
$
 PAR  G(GAS,AG),,                       +FAG+RTLNP;,,                 N 94SUB !
 PAR  G(GAS,AG2),,                      +FAG2+RTLNP;,,                N 94SUB !
$
 FUNCTION GHSERAG   298.15  -7209.512+118.202013*T-23.8463314*T*LN(T)
       -0.001790585*T**2-3.98587E-07*T**3-12011*T**(-1);
      1234.93  Y  -15095.252+190.266404*T-33.472*T*LN(T)+1.411773E+29*T**(-9);
      3000.00  N !
 FUNCTION GLIQAG    298.15  +11025.076-8.89102*T+GHSERAG-1.033905E-20*T**7;
      1234.93  Y  -3587.111+180.964656*T-33.472*T*LN(T);
      3000.00  N !
$ Ag (g) :
 FUNCTION FAG       298.15  +278646.828-32.9952163*T-20.90237*T*LN(T)
       +7.014945E-05*T**2-6.05461833E-09*T**3+4031.7135*T**(-1);
      4100.00  Y  +243248.852+91.8458715*T-36.204*T*LN(T)
       +0.002972594*T**2-1.0817135E-07*T**3+15123625*T**(-1);
      8200.00  Y  +1054861.92-1266.75624*T+114.8787*T*LN(T)
       -0.00957561*T**2+8.79506333E-08*T**3-8.057185E+08*T**(-1);
     10000.00  N !
$ Ag2 (g) :
 FUNCTION FAG2      298.15   +396494.901-7.11759798*T-37.40575*T*LN(T)
       -3.6454985E-06*T**2+2.40071E-10*T**3+24860.28*T**(-1);
      3000.00  N !
$ ------------------------------------------------------------------------------
$ W
$
 PAR  G(BCC_A2,W:VA),,                  +GHSERWW;,,                   N 91Din !
 PAR  G(FCC_A1,W:VA),,                  +GHSERWW+19300+0.63*T;,,      N 91Din !
 PAR  G(HCP_A3,W:VA),,                  +GHSERWW+14750;,,             N 91Din !
 PAR  G(LIQUID,W),,                     +GLIQWW;,,                    N 91Din !
$
 PAR  G(GAS,W),,                        +FW+RTLNP;,,                  N 00SUB !
$
 FUNCTION GHSERWW   298.15  -7646.311+130.4*T-24.1*T*LN(T)
       -0.001936*T**2+2.07E-07*T**3+44500*T**(-1)-5.33E-11*T**4;
      3695.00  Y  -82868.801+389.362335*T-54*T*LN(T)+1.528621E+33*T**(-9);
      6000.00  N !
 FUNCTION GLIQWW    298.15  +52160.584-14.10999*T+GHSERWW-2.713468E-24*T**7;
      3695.00  Y  -30436.051+375.175*T-54*T*LN(T);
      6000.00  N !
 FUNCTION GFCCWW    298.15  +GHSERWW+19300+0.63*T;                     6000 N !
$ W (g) :
 FUNCTION FW        298.15  +848346-101.939*T-10.0688*T*LN(T)
       -0.00906525*T**2-3.91925E-06*T**3-166379*T**(-1);
       500.00  Y  +868905-461.887*T+47.144*T*LN(T)
       -0.0795862*T**2+1.23171E-05*T**3-1547170*T**(-1);
       900.00  Y  +769537+603.861*T-108.05*T*LN(T)
       +0.0281932*T**2-1.72977E-06*T**3+10384000*T**(-1);
      1400.00  Y  +804295+386.11*T-79.0932*T*LN(T)
       +0.0180592*T**2-1.12546E-06*T**3+2849180*T**(-1);
      2600.00  Y  +962472-318.212*T+10.3065*T*LN(T)
       -0.00464791*T**2-3.16584E-08*T**3-50175700*T**(-1);
      4400.00  Y  +1180690-1008.4*T+93.6762*T*LN(T)
       -0.018716*T**2+4.10974E-07*T**3-1.56528E+08*T**(-1);
      6800.00  Y  +3474.95+1265.96*T-163.869*T*LN(T)
       +0.0064269*T**2-5.11351E-08*T**3+8.56375E+08*T**(-1);
     10000.00  N !
$ ------------------------------------------------------------------------------
$ Binary system
$
$ From from M. Vijayakumar et al. 1988 (included in LB Vol. 5)
$
$ M. Vijayakumar, A.M. Sriramamurthy, S.V. Nagender Naidu,
$ Calphad, 12, 177-84(1988).
$
$ Checked against LB and paper. Checked at 6000 K.
$
 PAR  L(LIQUID,AG,W;0),,                +158500;,,                    N 88Vij !
 PAR  L(LIQUID,AG,W;1),,                -2500;,,                      N 88Vij !
$
 PAR  L(FCC_A1,AG,W:VA;0),,             +158500;,,                    N 05Hac !
 PAR  L(FCC_A1,AG,W:VA;1),,             -2500;,,                      N 05Hac !
$
 PAR  L(BCC_A2,AG,W:VA;0),,             +158500;,,                    N 05Hac !
 PAR  L(BCC_A2,AG,W:VA;1),,             -2500;,,                      N 05Hac !
$
$ Metastable
$
 PAR  L(HCP_A3,AG,W:VA;0),,             +158500;,,                    N Same !
 PAR  L(HCP_A3,AG,W:VA;1),,             -2500;,,                      N Same !
$ ------------------------------------------------------------------------------
$
 ASSESSED_SYSTEM
  AG-W(TDB -* +GAS +LIQUID +FCC_A1 +BCC_A2 ;G5 C_S:LIQUID/W MAJ:LIQUID/AG 
  ;P3 TMM:500/6000 STP:.2/1200/1) !
$
$
 LIST-OF-REFERENCE
 NUMBER  SOURCE
  Null   'Unknown source'
  Same   'Same or similar interaction as in the corresponding stable phase'
  COST   'COST 507 database'
  88Vij  'M. Vijayakumar, A.M. Sriramamurthy, S.V. Nagender Naidu,
          Calphad, 12, 177-84(1988); Ag-W'
  91Din  'A.T. Dinsdale, Calphad, 15, 317-425(1991).'
  94SUB  'SGTE Substance Database, version 1994'
  95Lim  'S.S. Lim, P.L. Rossiter, J.W. Tibballs, Calphad, 19, 131-41(1995),
          SGTE unary database V.4.1, 1999; Ag'
  96Oh   'C.-S. Oh, J.-H. Shim, B.-J. Lee, D.N. Lee,
          J. Alloys Compounds, 238, 155-66(1996),
          SGTE unary database V.4.1, 1999; Ag'
  96SGUN 'SGTE unary database V.3.0, 1996.'
  00SUB  'SGTE Substance Database, version 2000'
  05Hac  'K. Hack, unpublished, GTT, 2005; Ag-W'
!
