Repository: binarypd/binarypd.github.io

File: 3594965b4a2b48d5e4c8.tdb

Element         AL                FCC_A1    26.982    4577.3    28.322 !
Element         GE            DIAMOND_A4     72.61    4627.5    31.087 !
Element         VA                VACUUM         0         0         0 !



Type_Definition A GES AMEND_PHASE_DESCRIPTION FCC_A1 MAGNETIC -3 0.28 !
Type_Definition B GES AMEND_PHASE_DESCRIPTION HCP_A3 MAGNETIC -3 0.28 !


Define_System_Default SPECIE 2 !

Default_Command DEF_SYS_ELEMENT VA !

Phase BCT_A5 % 1 1 !
Constituent BCT_A5 :AL,GE:!
    Parameter G(BCT_A5,AL;0) 298.15   2106.85+132.280038*T-24.3671976*T*LN(T)-1.884662E-3*T**2-0.877664E-6*T**3 +74092*T**(-1); 700 Y
        -1193.24+218.235446*T-38.5844296*T*LN(T)+18.531982E-3*T**2-5.764227E-6*T**3 +74092*T**(-1); 933.473 Y
        -1195.361+183.871136*T-31.748192*T*LN(T)-1230.622E25*T**(-9); 2900 N !
    Parameter G(BCT_A5,GE;0) 298.15   19313.847+149.135573*T-29.5337682*T*LN(T)+5.568297E-3*T**2-1.513694E-6*T**3 +163298*T**(-1); 900 Y
        23110.761+86.36087*T-19.8536239*T*LN(T)-3.672527E-3*T**2; 1211.4 Y
        19251.796+140.208024*T-27.6144*T*LN(T)-859.809E26*T**(-9); 3000 N !

Phase DIAMOND_A4 % 1 1 !
Constituent DIAMOND_A4 :AL,GE:!
    Parameter G(DIAMOND_A4,AL;0) 298.15   -7976.15+167.093038*T-24.3671976*T*LN(T)-1.884662E-3*T**2-0.877664E-6*T**3 +74092*T**(-1); 700 Y
        -11276.24+253.048446*T-38.5844296*T*LN(T)+18.531982E-3*T**2-5.764227E-6*T**3 +74092*T**(-1); 933.473 Y
        -11278.361+218.684136*T-31.748192*T*LN(T)-1230.622E25*T**(-9); 2900 N !
    Parameter G(DIAMOND_A4,GE;0) 298.15   -9486.153+165.635573*T-29.5337682*T*LN(T)+5.568297E-3*T**2-1.513694E-6*T**3 +163298*T**(-1); 900 Y
        -5689.239+102.86087*T-19.8536239*T*LN(T)-3.672527E-3*T**2; 1211.4 Y
        -9548.204+156.708024*T-27.6144*T*LN(T)-859.809E26*T**(-9); 3200 N !
    Parameter G(DIAMOND_A4,AL,GE;0) 298.15   +16980-22.49*T; 3000 N !

Phase FCC_A1 %A 2 1 1 !
Constituent FCC_A1 :AL,GE:VA:!
    Parameter G(FCC_A1,AL:VA;0) 298.15   -7976.15+137.093038*T-24.3671976*T*LN(T)-1.884662E-3*T**2-0.877664E-6*T**3 +74092*T**(-1); 700 Y
        -11276.24+223.048446*T-38.5844296*T*LN(T)+18.531982E-3*T**2-5.764227E-6*T**3 +74092*T**(-1); 933.473 Y
        -11278.361+188.684136*T-31.748192*T*LN(T)-1230.622E25*T**(-9); 2900 N !
    Parameter G(FCC_A1,GE:VA;0) 298.15   26513.847+143.335573*T-29.5337682*T*LN(T)+5.568297E-3*T**2-1.513694E-6*T**3 +163298*T**(-1); 900 Y
        30310.761+80.56087*T-19.8536239*T*LN(T)-3.672527E-3*T**2; 1211.4 Y
        26451.796+134.408024*T-27.6144*T*LN(T)-859.809E26*T**(-9); 3200 N !
    Parameter G(FCC_A1,AL,GE:VA;0) 298.15   +20564-28.76*T; 6000 N !

Phase HCP_A3 %B 2 1 0.5 !
Constituent HCP_A3 :AL,GE:VA:!
    Parameter G(HCP_A3,AL:VA;0) 298.15   -2495.15+135.293038*T-24.3671976*T*LN(T)-1.884662E-3*T**2-0.877664E-6*T**3 +74092*T**(-1); 700 Y
        -5795.24+221.248446*T-38.5844296*T*LN(T)+18.531982E-3*T**2-5.764227E-6*T**3 +74092*T**(-1); 933.473 Y
        -5797.361+186.884136*T-31.748192*T*LN(T)-1230.622E25*T**(-9); 2900 N !
    Parameter G(HCP_A3,GE:VA;0) 298.15   25513.847+144.135573*T-29.5337682*T*LN(T)+5.568297E-3*T**2-1.513694E-6*T**3 +163298*T**(-1); 900 Y
        29310.761+81.36087*T-19.8536239*T*LN(T)-3.672527E-3*T**2; 1211.4 Y
        25451.796+135.208024*T-27.6144*T*LN(T)-859.809E26*T**(-9); 3200 N !

Phase LIQUID % 1 1 !
Constituent LIQUID :AL,GE:!
    Parameter G(LIQUID,AL;0) 298.15   3028.895+125.251188*T-24.3671976*T*LN(T)-1.884662E-3*T**2-0.877664E-6*T**3 +74092*T**(-1)+79.34E-21*T**7; 700 Y
        -271.194+211.206596*T-38.5844296*T*LN(T)+18.531982E-3*T**2-5.764227E-6*T**3 +74092*T**(-1)+79.34E-21*T**7; 933.473 Y
        -795.991+177.430209*T-31.748192*T*LN(T); 2900 N !
    Parameter G(LIQUID,GE;0) 298.15   27655.337+134.94853*T-29.5337682*T*LN(T)+5.568297E-3*T**2-1.513694E-6*T**3 +163298*T**(-1)+856.632E-23*T**7; 900 Y
        31452.25+72.173826*T-19.8536239*T*LN(T)-3.672527E-3*T**2+856.632E-23*T**7; 1211.4 Y
        27243.473+126.324186*T-27.6144*T*LN(T); 3200 N !
    Parameter G(LIQUID,AL,GE;0) 298.15   -13000-3.954*T; 6000 N !
    Parameter G(LIQUID,AL,GE;1) 298.15   -418+0.0335*T; 6000 N !
    Parameter G(LIQUID,AL,GE;2) 298.15   4552-2.335*T; 6000 N !

File: 3dfe4edb5a1fce6c9837.tdb
$
$ Database for Al-Pt from X.L. Liu et al. 2016.
$
$ X.L. Liu, G. Lindwall, R. Otis, H.Kim, Z.-K. Liu, Calphad, 55, 88-102(2016).
$
$ Dataset created 2019.07.21 by Bengt Hallstedt.
$ 2020.12.22: Modified for use with GES6.
$
$ This is a revision of the broken dataset from 11Kim.
$
$ Including a 4-SL ordering model for fcc using option F and a 2-SL ordering
$ model for bcc.
$
$ ------------------------------------------------------------------------------
 TEMP-LIM 298.15 6000.00 !
$
$ELEMENT NAME  REF. STATE               ATOMIC MASS H298-H0    S298    !
$
 ELEMENT VA   VACUUM                      0.0          0.0      0.0    ! 
 ELEMENT AL   FCC_A1                     26.98154   4540.      28.30   ! 
 ELEMENT PT   FCC_A1                    195.08      5723.712   41.6308 !
$ ------------------------------------------------------------------------------
$ Phase definitions
$
 PHASE LIQUID:L % 1 1 !
 CONST LIQUID:L : AL PT : !
$
$ Fcc (cF4, Fm-3m) and MeX (cF8, Fm-3m)
$
 PHASE FCC_A1 %A 2 1 1 !
 CONST FCC_A1 : AL PT : VA : !
$
$ Disordered part of FCC_4SL, identical to FCC_A1
$
 PHASE A1_FCC %A 2 1 1 !
 CONST A1_FCC : AL PT : VA : !
$
$ Prototype AuCu (L1_0, tP2, P4/mmm) and AuCu3 (L1_2, cP4, Pm-3m)
$
 PHASE FCC_4SL:F %AY 5 0.25 0.25 0.25 0.25 1 !
 CONST FCC_4SL:F : AL PT% : AL PT% : AL PT% : AL% PT : VA :  !
$
$ Bcc (cI2, Im-3m)
$
 PHASE BCC_A2 %B 2 1 3 !
 CONST BCC_A2 : AL PT : VA : !
$
$ Disordered part of B2_BCC, identical to BCC_A2 (except Va)
$
 PHASE A2_BCC %B 2 1 3 !
 CONST A2_BCC : AL PT VA : VA : !
$
$ Prototype CsCl (cP2, Pm-3m)
$
 PHASE B2_BCC %BO 3 0.5 0.5 3 !
 CONST B2_BCC : AL% PT VA : AL PT% VA : VA : !
$
$ Hcp (hP2, P6_3/mmc) and Me2X (NiAs-type, hP4, P6_3/mmc, B8_1)
$
 PHASE HCP_A3 %A 2 1 0.5 !
 CONST HCP_A3 : AL PT : VA : !
$
$ Prototype Li21Si5 (cF416, F-43m)
$
 PHASE AL21PT5 % 2 21 5 !
 CONST AL21PT5 : AL : PT : !
$
$ Prototype Al21Pt8 (tI116, I4_1/a)
$
 PHASE AL21PT8 % 2 21 8 !
 CONST AL21PT8 : AL : PT : !
$
$ Prototype CaF2 (cF12, Fm-3m)
$
 PHASE AL2PT_C1 % 2 2 1 !
 CONST AL2PT_C1 : AL : PT : !
$
$ Prototype Al3Ni2 (hP5, P-3m1)
$
 PHASE AL3PT2_D513 % 2 3 2 !
 CONST AL3PT2_D513 : AL : PT : !
$
$ Prototype FeSi (cP8, P2_13)
$
 PHASE ALPT_B20 % 2 1 1 !
 CONST ALPT_B20 : AL : PT : !
$
$ Prototype Ge3Rh5 (oP16, Pbam)
$
 PHASE AL3PT5 % 2 3 5 !
 CONST AL3PT5 : AL : PT : !
$
$ Prototype GaPt2 (oP24, Pmma), LT and Co2Si (oP12, Pnma, C23), HT
$
 PHASE ALPT2 % 2 1 2 !
 CONST ALPT2 : AL : PT : !
$ ------------------------------------------------------------------------------
$ Defaults
$
 DEFINE-SYSTEM-DEFAULT ELEMENT 2 !
 DEFAULT-COM DEFINE_SYSTEM_ELEMENT VA !
 TYPE-DEF % SEQ * !
 TYPE-DEF A GES AMEND_PHASE_DESCRIPTION @ MAGNETIC -3 0.28 !
 TYPE-DEF B GES AMEND_PHASE_DESCRIPTION @ MAGNETIC -1 0.4 !
 TYPE-DEF O GES AMEND_PHASE_DESCRIPTION B2_BCC DIS_PART A2_BCC !
 TYPE-DEF Y GES AMEND_PHASE_DESCRIPTION FCC_4SL DIS_PART A1_FCC !
 DEFAULT-COM REJECT_PHASE FCC_A1 BCC_A2 !
 FUNCTION ZERO      298.15  0;                                         6000 N !
 FUNCTION UN_ASS    298.15  0;                                         6000 N !
 FUNCTION R         298.15  +8.31451;                                  6000 N !
$ ------------------------------------------------------------------------------
$ Element data
$ ------------------------------------------------------------------------------
$ Al
$
$ BCT_A5 and DIAMOND_A4 added in unary 3.0
$
 PAR  G(FCC_A1,AL:VA),,                 +GHSERAL;                2900 N 91Din !
 PAR  G(A1_FCC,AL:VA),,                 +GHSERAL;                2900 N 91Din !
 PAR  G(BCC_A2,AL:VA),,                 +GHSERAL+10083-4.813*T;  2900 N 91Din !
 PAR  G(A2_BCC,AL:VA),,                 +GHSERAL+10083-4.813*T;  2900 N 91Din !
 PAR  G(HCP_A3,AL:VA),,                 +GHSERAL+5481-1.8*T;     2900 N 91Din !
$PAR  G(CBCC_A12,AL:VA),,               +GHSERAL
$            +10083.4-4.813*T;                                   2900 N 91Din !
$PAR  G(CUB_A13,AL:VA),,                +GHSERAL
$            +10920.44-4.8116*T;                                 2900 N 91Din !
$PAR  G(BCT_A5,AL),,                    +GHSERAL+10083-4.813*T;  2900 N SGCOST !
$PAR  G(DIAMOND_A4,AL),,                +GHSERAL+30*T;           2900 N SGCOST !
 PAR  G(LIQUID,AL),,                    +GLIQAL;                 2900 N 91Din !
$
 PAR  L(A2_BCC,AL,VA:VA;0),,            +GB2ALVA+LB2ALVA;,,           N 99Dup1 !
 PAR  G(B2_BCC,VA:AL:VA),,              +0.5*GB2ALVA-0.5*LB2ALVA;,,   N 99Dup1 !
 PAR  G(B2_BCC,AL:VA:VA),,              +0.5*GB2ALVA-0.5*LB2ALVA;,,   N 99Dup1 !
$
 FUNCTION GHSERAL   298.15  -7976.15+137.093038*T-24.3671976*T*LN(T)
       -0.001884662*T**2-8.77664E-07*T**3+74092*T**(-1);
       700.00  Y  -11276.24+223.048446*T-38.5844296*T*LN(T)
       +0.018531982*T**2 -5.764227E-06*T**3+74092*T**(-1);
       933.47  Y  -11278.361+188.684136*T-31.748192*T*LN(T)
       -1.230622E+28*T**(-9);
      2900.00  N !
 FUNCTION GLIQAL    298.15  +11005.045-11.84185*T+GHSERAL+7.9337E-20*T**7;
       933.47  Y  -795.991+177.430209*T-31.748192*T*LN(T);
      2900.00  N !
 FUNCTION GBCCAL    298.15  +GHSERAL+10083-4.813*T;                    2900 N !
$
$ In the original 99Dup publication GB2ALVA=10-0.001*T and LB2ALVA=100000.
$ In 97Ans GB2ALVA=1000-T
$ In the LB database LB2ALVA=150000
$ and in AlFeNiTi-bosse-0701.TDB LB2ALVA=200000
 FUNCTION GB2ALVA   298.15  +10000-T;                                  6000 N !
 FUNCTION LB2ALVA   298.15  +150000;                                   6000 N !
$ ------------------------------------------------------------------------------
$ Pt
$
 PAR  G(FCC_A1,PT:VA),,                 +GHSERPT;                4000 N 91Din !
 PAR  G(A1_FCC,PT:VA),,                 +GHSERPT;                4000 N 91Din !
 PAR  G(BCC_A2,PT:VA),,                 +GHSERPT+15000-2.4*T;    4000 N 91Din !
 PAR  G(A2_BCC,PT:VA),,                 +GHSERPT+15000-2.4*T;    4000 N 91Din !
 PAR  G(HCP_A3,PT:VA),,                 +GHSERPT+2500+0.1*T;     4000 N 91Din !
 PAR  G(LIQUID,PT),,                    +GLIQPT;                 4000 N 91Din !
$
 PAR  L(A2_BCC,PT,VA:VA;0),,            +GB2PTVA+LB2PTVA;,,           N 16Liu !
 PAR  G(B2_BCC,VA:PT:VA),,              +0.5*GB2PTVA-0.5*LB2PTVA;,,   N 16Liu !
 PAR  G(B2_BCC,PT:VA:VA),,              +0.5*GB2PTVA-0.5*LB2PTVA;,,   N 16Liu !
$
 FUNCTION GHSERPT   298.15  -7595.631+124.388275*T-24.5526*T*LN(T)
       -0.00248297*T**2-2.0138E-08*T**3+7974*T**(-1);
      1300.00  Y  -9253.174+161.529615*T-30.2527*T*LN(T)
       +0.002321665*T**2-6.56946E-07*T**3-272106*T**(-1);
      2041.50  Y  -222048.216+1019.35892*T-136.192996*T*LN(T)
       +0.020454938*T**2-7.59259E-07*T**3+71539020*T**(-1);
      4000.00  N !
 FUNCTION GLIQPT    298.15  +20114.016-9.275183*T+GHSERPT;
       600.00  Y  +19023.491+32.94182*T-12.3403769*T*LN(T)
       -0.011551507*T**2+9.31516E-07*T**3-601426*T**(-1);
      2041.50  Y  +1404.468+205.858962*T-36.5*T*LN(T);
      4000.00  N !
 FUNCTION GBCCPT    298.15  +GHSERPT+15000-2.4*T;                      6000 N !
$
 FUNCTION GB2PTVA   298.15  +GB2ALVA-GB2ALPT;                          6000 N !
 FUNCTION LB2PTVA   298.15  -51322+25*T;                               6000 N !
$ ------------------------------------------------------------------------------
$ Va
$
 PAR  G(A2_BCC,VA:VA),,                 +0.2*R*T;,,                   N 14Fra !
$ ------------------------------------------------------------------------------
$ Binary system
$
$ X.L. Liu, G. Lindwall, R. Otis, H.Kim, Z.-K. Liu, Calphad, 55, 88-102(2016).
$
$ This is a revision of the broken dataset from 11Kim.
$
$ Checked against paper and author's tdb. Checked at 6000 K.
$
$ Including a 4-SL ordering model for fcc using option F and a 2-SL ordering
$ model for bcc.
$
 PAR  L(LIQUID,AL,PT;0),,               -246324-0.506*T;,,            N 16Liu !
 PAR  L(LIQUID,AL,PT;1),,               -61241+32.061*T;,,            N 16Liu !
 PAR  L(LIQUID,AL,PT;2),,               +63347;,,                     N 16Liu !
$
 PAR  L(FCC_A1,AL,PT:VA;0),,            +LDF0ALPT;,,                  N 16Liu !
 PAR  L(FCC_A1,AL,PT:VA;1),,            +LDF1ALPT;,,                  N 16Liu !
 PAR  L(FCC_A1,AL,PT:VA;2),,            +LDF2ALPT;,,                  N 16Liu !
$
 PAR  L(A1_FCC,AL,PT:VA;0),,            +LDF0ALPT;,,                  N 16Liu !
 PAR  L(A1_FCC,AL,PT:VA;1),,            +LDF1ALPT;,,                  N 16Liu !
 PAR  L(A1_FCC,AL,PT:VA;2),,            +LDF2ALPT;,,                  N 16Liu !
$
 PAR  G(FCC_4SL,AL:AL:AL:PT:VA),,       +GFAL3PT;,,                   N 16Liu !
 PAR  G(FCC_4SL,AL:AL:PT:PT:VA),,       +GFAL2PT2;,,                  N 16Liu !
 PAR  G(FCC_4SL,AL:PT:PT:PT:VA),,       +GFALPT3;,,                   N 16Liu !
 PAR  L(FCC_4SL,AL,PT:*:*:*:VA;0),,     +L0FALPT;,,                   N 16Liu !
 PAR  L(FCC_4SL,AL,PT:*:*:*:VA;1),,     +L1FALPT;,,                   N 16Liu !
 PAR  L(FCC_4SL,AL,PT:AL,PT:*:*:VA;0),, +SFALPT;,,                    N 16Liu !
$
 PAR  L(BCC_A2,AL,PT:VA;0),,            +GB2ALPT+LB2ALPT;,,           N 16Liu !
 PAR  L(BCC_A2,AL,PT:VA;1),,            +25000;,,                     N 16Liu !
$
 PAR  L(A2_BCC,AL,PT:VA;0),,            +GB2ALPT+LB2ALPT;,,           N 16Liu !
 PAR  L(A2_BCC,AL,PT:VA;1),,            +25000;,,                     N 16Liu !
$
 PAR  G(B2_BCC,AL:PT:VA),,              +0.5*GB2ALPT-0.5*LB2ALPT;,,   N 16Liu !
 PAR  G(B2_BCC,PT:AL:VA),,              +0.5*GB2ALPT-0.5*LB2ALPT;,,   N 16Liu !
$
 PAR  G(AL21PT5,AL:PT),,                +21*GHSERAL+5*GHSERPT
             -1396954+205.244*T;,,                                    N 16Liu !
 PAR  G(AL21PT8,AL:PT),,                +29*GAL21PT8;,,               N 16Liu !
 PAR  G(AL2PT_C1,AL:PT),,               +3*GAL2PT;,,                  N 16Liu !
 PAR  G(AL3PT2_D513,AL:PT),,            +5*GAL3PT2;,,                 N 16Liu !
 PAR  G(ALPT_B20,AL:PT),,               +2*GALPT;,,                   N 16Liu !
 PAR  G(AL3PT5,AL:PT),,                 +8*GAL3PT5;,,                 N 16Liu !
 PAR  G(ALPT2,AL:PT),,                  +3*GALPT2;,,                  N 16Liu !
$
$ metastable
$
 PAR  L(HCP_A3,AL,PT:VA;0),,            +LDF0ALPT;,,                  N Same !
 PAR  L(HCP_A3,AL,PT:VA;1),,            +LDF1ALPT;,,                  N Same !
 PAR  L(HCP_A3,AL,PT:VA;2),,            +LDF2ALPT;,,                  N Same !
$
 FUNCTION UFALPT    298.15  -32900;                                    6000 N !
 FUNCTION L0FALPT   298.15  +3820+2.032*T;                             6000 N !
 FUNCTION L1FALPT   298.15  +1069;                                     6000 N !
 FUNCTION L2FALPT   298.15  0.0;                                       6000 N !
 FUNCTION GFAL3PT   298.15  -43582+2*T;                                6000 N !
 FUNCTION GFAL2PT2  298.15  -93413+11.089*T;                           6000 N !
 FUNCTION GFALPT3   298.15  -65861+7.013*T;                            6000 N !
 FUNCTION SFALPT    298.15  +UFALPT;                                   6000 N !
 FUNCTION LDF0ALPT  298.15  +GFAL3PT+1.5*GFAL2PT2+GFALPT3+1.5*SFALPT
       +4*L0FALPT;
      6000.00  N !
 FUNCTION LDF1ALPT  298.15  +2*GFAL3PT-2*GFALPT3+4*L1FALPT;            6000 N !
 FUNCTION LDF2ALPT  298.15  +GFAL3PT-1.5*GFAL2PT2+GFALPT3-1.5*SFALPT
       +4*L2FALPT;
      6000.00  N !
$
 FUNCTION GB2ALPT   298.15  -205828+23*T;                              6000 N !
 FUNCTION LB2ALPT   298.15  -15000-25*T;                               6000 N !
$
 FUNCTION GAL21PT8  298.15  -81677+142.227*T-24.4824018*T*LN(T)
       -0.00180259094*T**2-5.07905199E-08*T**3+73439.4837*T**(-1);
      6000.00  N !
 FUNCTION GAL2PT    298.15  -94901+149.044*T-25.3879657*T*LN(T)
       -9.76971043E-04*T**2-1.24939625E-07*T**3+57838.2515*T**(-1);
      6000.00  N !
 FUNCTION GAL3PT2   298.15  -104171+149.609*T-25.5546046*T*LN(T)
       -5.42160693E-04*T**2-1.70115474E-07*T**3+93033.608*T**(-1);
      6000.00  N !
 FUNCTION GALPT     298.15  -108753+150.5*T-25.5681815*T*LN(T)
       -6.07797546E-04*T**2-1.62526769E-07*T**3+80317.0116*T**(-1);
      6000.00  N !
 FUNCTION GAL3PT5   298.15  -95922+144.916*T-25.2063775*T*LN(T)
       -0.00123884732*T**2-1.57112248E-07*T**3+49147.617*T**(-1);
      6000.00  N !
 FUNCTION GALPT2    298.15  -91610+143.517*T-25.1147341*T*LN(T)
       -0.00118339103*T**2-9.63850253E-08*T**3+47285.6272*T**(-1);
      6000.00  N !
$ ------------------------------------------------------------------------------
$
$
 LIST-OF-REFERENCE
 NUMBER  SOURCE
  Null   'Unknown source'
  Same   'Same or similar interaction as in the corresponding stable phase'
  REFLAV 'Laves phase convention: G(LAVES,X:X)=+3*GHSERXX+15000'
  COST   'COST 507 database, 1998'
  SGCOST 'COST 507 database, SGTE unary database V.3.0, 1996; Al, B, Nd, Ti, Zn'
  91Din  'A.T. Dinsdale, Calphad, 15, 317-425(1991).'
  99Dup1 'N. Dupin, I. Ansara, Z. Metallkd., 90, 76-85(1999); Al-Ni'
  14Fra  'P. Franke, J. Phase Equilib. Diffus., 35, 780-87(2014); Va'
  16Liu  'X.L. Liu, G. Lindwall, R. Otis, H.Kim, Z.-K. Liu,
          Calphad, 55, 88-102(2016); Al-Pt'
!

File: 471feefba313d2355075.tdb
$
$ Database for Cu-Mg from C.A. Coughanowr et al. 1991
$
$ C.A. Coughanowr, I. Ansara, R. Luoma, M. Hamalainen, H.L. Lukas,
$ Z. Metallkd., 82, 574-81(1991).
$
$ Dataset created 2009.11.29 by Bengt Hallstedt.
$ 2020.12.26: Modified for use with GES6.
$
$ Stoichiometric C15_LAVES.
$
$ C15_LAVES becomes stable again above 2800K. This is not acceptable.
$ Probably Cp increases too rapidly at high T.
$
$ The bcc and hcp interactions seem to have been used at that time, but their
$ origin is unknown. For current parameters, see CuMg-98Cou-LB.tdb.
$
$ ------------------------------------------------------------------------------
 TEMP-LIM 298.15 6000.00 !
$
$ELEMENT NAME  REF. STATE               ATOMIC MASS H298-H0    S298    !
$
 ELEMENT VA   VACUUM                      0.0          0.0      0.0    ! 
 ELEMENT CU   FCC_A1                     63.546     5004.      33.15   !
 ELEMENT MG   HCP_A3                     24.305     4998.      32.671  !
$ ------------------------------------------------------------------------------
$ Phase definitions
$
 PHASE LIQUID:L % 1 1 !
 CONST LIQUID:L : CU MG : !
$
$ Fcc (cF4, Fm-3m) and MeX (cF8, Fm-3m)
$
 PHASE FCC_A1 % 2 1 1 !
 CONST FCC_A1 : CU% MG : VA : !
$
$ Bcc (cI2, Im-3m)
$
 PHASE BCC_A2 % 2 1 3 !
 CONST BCC_A2 : CU MG : VA : !
$
$ Hcp (hP2, P6_3/mmc) and Me2X (NiAs-type, hP4, P6_3/mmc, B8_1)
$
 PHASE HCP_A3 % 2 1 0.5 !
 CONST HCP_A3 : CU MG% : VA: !
$
$ Prototype CuMg2 (oF48, Fddd)
$
 PHASE CUMG2_CB % 2 1 2 !
 CONST CUMG2_CB : CU : MG : !
$
$ Prototype Cu2Mg (cF24, Fd-3m)
$
 PHASE C15_LAVES % 2 2 1 !
 CONST C15_LAVES : CU : MG : !
$ ------------------------------------------------------------------------------
$ Defaults
$
 DEFINE-SYSTEM-DEFAULT ELEMENT 2 !
 DEFAULT-COM DEFINE_SYSTEM_ELEMENT VA !
 TYPE-DEF % SEQ * !
 FUNCTION ZERO      298.15  0;                                         6000 N !
 FUNCTION UN_ASS    298.15  0;                                         6000 N !
$ ------------------------------------------------------------------------------
$ Element data
$ ------------------------------------------------------------------------------
$ Cu
$
 PAR  G(FCC_A1,CU:VA),,                 +GHSERCU;                3200 N 91Din !
 PAR  G(BCC_A2,CU:VA),,                 +GHSERCU+4017-1.255*T;   3200 N 91Din !
 PAR  G(HCP_A3,CU:VA),,                 +GHSERCU+600+0.2*T;      3200 N 91Din !
 PAR  G(LIQUID,CU),,                    +GLIQCU;                 3200 N 91Din !
$
 FUNCTION GHSERCU   298.15  -7770.458+130.485235*T-24.112392*T*LN(T)
       -0.00265684*T**2+1.29223E-07*T**3+52478*T**(-1);
      1357.77  Y  -13542.026+183.803828*T-31.38*T*LN(T)+3.64167E+29*T**(-9);
      3200.00  N !
 FUNCTION GLIQCU    298.15  +12964.735-9.511904*T+GHSERCU-5.8489E-21*T**7;
      1357.77  Y  -46.545+173.881484*T-31.38*T*LN(T);
      3200.00  N !
 FUNCTION GBCCCU    298.15  +GHSERCU+4017-1.255*T;                     3200 N !
$ ------------------------------------------------------------------------------
$ Mg
$
 PAR  G(FCC_A1,MG:VA),,                 +GHSERMG+2600-0.9*T;     3000 N 91Din !
 PAR  G(BCC_A2,MG:VA),,                 +GHSERMG+3100-2.1*T;     3000 N 91Din !
 PAR  G(HCP_A3,MG:VA),,                 +GHSERMG;                3000 N 91Din !
 PAR  G(LIQUID,MG),,                    +GLIQMG;                 3000 N 91Din !
$
 FUNCTION GHSERMG   298.15  -8367.34+143.675547*T-26.1849782*T*LN(T)
       +4.858E-04*T**2-1.393669E-06*T**3+78950*T**(-1);
       923.00  Y  -14130.185+204.716215*T-34.3088*T*LN(T)+1.038192E+28*T**(-9);
      3000.00  N !
 FUNCTION GLIQMG    298.15  +8202.243-8.83693*T+GHSERMG-8.0176E-20*T**7;
       923.00  Y  -5439.869+195.324057*T-34.3088*T*LN(T);
      3000.00  N !
$ ------------------------------------------------------------------------------
$ Binary system
$
$ C.A. Coughanowr, I. Ansara, R. Luoma, M. Hamalainen, H.L. Lukas,
$ Z. Metallkd., 82, 574-81(1991).
$
$ Checked against paper. Checked at 6000 K.
$
$ This is the "first treatment" in the paper.
$
$ Stoichiometric C15_LAVES.
$
$ C15_LAVES becomes stable again above 2800K. This is not acceptable.
$ Probably Cp increases too rapidly at high T.
$
$ The bcc and hcp interactions seem to have been used at that time, but their
$ origin is unknown. For current parameters, see CuMg-98Cou-LB.tdb.
$
 PAR  L(LIQUID,CU,MG;0),,               -35429.95+4.22743*T;,,        N 91Cou !
 PAR  L(LIQUID,CU,MG;1),,               -7453.87;,,                   N 91Cou !
$
 PAR  L(FCC_A1,CU,MG:VA;0),,            -23487.22+8.26*T;,,           N 91Cou !
$
 PAR  L(HCP_A3,CU,MG:VA;0),,            +80*T;,,                      N Null !
$
 PAR  G(CUMG2_CB,CU:MG),,               +GHSERCU+2*GHSERMG
             -28620+2.58693*T;,,                                      N 91Cou !
$
 PAR  G(C15_LAVES,CU:MG),,              -53607.3+349.57905*T
             -66.886572*T*LN(T)-0.001936896*T**2+76356*T**(-1)
             -5.988E-06*T**3;,,                                       N 91Cou !
$
$ Metastable
$
 PAR  L(BCC_A2,CU,MG:VA;0),,            +20000;,,                     N Null !
$ ------------------------------------------------------------------------------
$
 ASSESSED_SYSTEM
  CU-MG(TDB -* +LIQUID +FCC_A1 +HCP_A3 +CUMG2_CB +C15_LAVES
  ;P3 TMM:300/2000 *) !
$
$
 LIST-OF-REFERENCE
 NUMBER  SOURCE
  Null   'Unknown source'
  COST   'COST 507 database'
  REFLAV 'Laves phase convention: G(LAVES,X:X)=+3*GHSERXX+15000'
  91Din  'A.T. Dinsdale, Calphad, 15, 317-425(1991).'
  91Cou  'C.A. Coughanowr, I. Ansara, R. Luoma, M. Hamalainen, H.L. Lukas,
          Z. Metallkd., 82, 574-81(1991); Cu-Mg'
!
atabase'
  REFLAV 'Laves phase convention: G(LAVES,X:X)=+3*GHSERXX+15000'
  91Din  'A.T. Dinsdale, Calphad, 15, 317-425(1991).'
  91Cou  'C.A. Coughanowr, I. Ansara, R. Luoma, M. Hamalainen, H.L. Lukas,
          Z. Metallkd., 82, 574-81(1991); Cu-Mg'
  98Buh  'T. Buhler, S.G. Fries, P.J. Spencer, H.L. Lukas,
          J. Phase Equilib., 19, 317-33(1998); Al-Cu-Mg'
!

File: 4fdbe18e0d2309db6840.tdb
$
$ Database for Ag-Te from W. Gierlotka et al. 2010.
$
$ W. Gierlotka, J. Lapsa, K. Fitzner,
$ J. Phase Equilib. Diffus., 31, 509-17(2010).
$
$ Dataset created 2019.04.20 by Bengt Hallstedt.
$ 2020.12.20: Modified for use with GES6.
$
$ Modified and simplified from 09Gie.
$
$ ------------------------------------------------------------------------------
 TEMP-LIM 298.15 6000.00 !
$
$ELEMENT NAME  REF. STATE               ATOMIC MASS H298-H0    S298    !
$
 ELEMENT VA   VACUUM                      0.0          0.0      0.0    ! 
 ELEMENT AG   FCC_A1                    107.8682    5745.      42.55   ! 
 ELEMENT TE   HEXAGONAL_A8              127.60      6080.      49.221  ! 
$ ------------------------------------------------------------------------------
$ Species
$
 SPECIE  AG2                                AG2 !
 SPECIE  AG2TE                              AG2TE1 !
 SPECIE  AGTE                               AG1TE1 !
 SPECIE  TE2                                TE2 !
 SPECIE  TE3                                TE3 !
 SPECIE  TE4                                TE4 !
 SPECIE  TE5                                TE5 !
 SPECIE  TE6                                TE6 !
 SPECIE  TE7                                TE7 !
$ ------------------------------------------------------------------------------
$ Phase definitions
$
 PHASE LIQUID:L % 1 1 !
 CONST LIQUID:L : AG AG2TE TE : !
$
$ Fcc (cF4, Fm-3m) and MeX (cF8, Fm-3m)
$
 PHASE FCC_A1 %A 2 1 1 !
 CONST FCC_A1 : AG : VA : !
$
$ Bcc (cI2, Im-3m)
$
 PHASE BCC_A2 %B 2 1 3 !
 CONST BCC_A2 : AG : VA : !
$
$ Hcp (hP2, P6_3/mmc) and Me2X (NiAs-type, hP4, P6_3/mmc, B8_1)
$
 PHASE HCP_A3 %A 2 1 0.5 !
 CONST HCP_A3 : AG : VA : !
$
$ Prototype gamma-Se (hP3, P3_121)
$ The phase is named HEXAGONAL_A8 in the SGTE unary database and
$ TRIGONAL_A8 in LB.
$
 PHASE HEXAGONAL_A8 % 1 1 !
 CONST HEXAGONAL_A8 : TE : !
$
$ Prototype Ag2Te (mP12, P2_1/c), alpha-Ag2Te
$ Prototype Cu2Se-beta (cF44, Fm-3m), beta-Ag2Te
$ Prototype Ag2S (cI20, Im-3m), gamma-Ag2Te
$
 PHASE AG2TE % 2 2 1 !
 CONST AG2TE : AG : TE : !
$
$ Unknown structure
$
 PHASE AG19TE10 % 2 19 10 !
 CONST AG19TE10 : AG : TE : !
$
$ Prototype Ag5Te3 (hP155, P-62m), alpha-Ag5Te3
$ The structure of beta-Ag5Te3 is unknown
$
 PHASE AG5TE3 % 2 0.62 0.38 !
 CONST AG5TE3 : AG : TE : !
$
 PHASE GAS:G % 1 1 !
 CONST GAS:G : AG AG2 AG2TE AGTE TE TE2 TE3 TE4 TE5 TE6 TE7 : !
$ ------------------------------------------------------------------------------
$ Defaults
$
 DEFINE-SYSTEM-DEFAULT ELEMENT 2 !
 DEFAULT-COM DEFINE_SYSTEM_ELEMENT VA !
 TYPE-DEF % SEQ * !
 TYPE-DEF A GES AMEND_PHASE_DESCRIPTION @ MAGNETIC -3 0.28 !
 TYPE-DEF B GES AMEND_PHASE_DESCRIPTION @ MAGNETIC -1 0.4 !
 FUNCTION ZERO      298.15  0;                                         6000 N !
 FUNCTION UN_ASS    298.15  0;                                         6000 N !
 FUNCTION R         298.15  +8.31451;                                  6000 N !
 FUNCTION RTLNP 298.15 R*T*LN(1E-5*P); 6000 N 0 !
$ ------------------------------------------------------------------------------
$ Element data
$ ------------------------------------------------------------------------------
$ Ag
$
$ CUB_A13 added in unary 3.0
$ CUB_A13 revised in unary 4.1
$ BCT_A5 added in unary 4.1
$
 PAR  G(FCC_A1,AG:VA),,                 +GHSERAG;                3000 N 91Din !
 PAR  G(HCP_A3,AG:VA),,                 +GHSERAG+300+0.3*T;      3000 N 91Din !
 PAR  G(BCC_A2,AG:VA),,                 +GHSERAG+3400-1.05*T;    3000 N 91Din !
$PAR  G(CUB_A13,AG:VA),,                +GHSERAG+3400-1.05*T;    3000 N 95Lim !
$PAR  G(CUB_A13,AG:VA),,                +GHSERAG
$            +3765.6-1.8826*T;                                   3000 N 96SGUN !
$PAR  G(BCT_A5,AG:VA),,                 +GHSERAG+4184.1;         3000 N 96Oh !
 PAR  G(LIQUID,AG),,                    +GLIQAG;                 3000 N 91Din !
$
 PAR  G(GAS,AG),,                       +FAG+RTLNP;,,                 N 94SGT !
 PAR  G(GAS,AG2),,                      +FAG2+RTLNP;,,                N 94SGT !
$
 FUNCTION GHSERAG   298.15  -7209.512+118.202013*T-23.8463314*T*LN(T)
       -0.001790585*T**2-3.98587E-07*T**3-12011*T**(-1);
      1234.93  Y  -15095.252+190.266404*T-33.472*T*LN(T)+1.411773E+29*T**(-9);
      3000.00  N !
 FUNCTION GLIQAG    298.15  +11025.076-8.89102*T+GHSERAG-1.033905E-20*T**7;
      1234.93  Y  -3587.111+180.964656*T-33.472*T*LN(T);
      3000.00  N !
$ Ag (g) :
 FUNCTION FAG       298.15  +278646.828-32.9952163*T-20.90237*T*LN(T)
       +7.014945E-05*T**2-6.05461833E-09*T**3+4031.7135*T**(-1);
      4100.00  Y  +243248.852+91.8458715*T-36.204*T*LN(T)
       +0.002972594*T**2-1.0817135E-07*T**3+15123625*T**(-1);
      8200.00  Y  +1054861.92-1266.75624*T+114.8787*T*LN(T)
       -0.00957561*T**2+8.79506333E-08*T**3-8.057185E+08*T**(-1);
     10000.00  N !
$ Ag2 (g) :
 FUNCTION FAG2      298.15   +396494.901-7.11759798*T-37.40575*T*LN(T)
       -3.6454985E-06*T**2+2.40071E-10*T**3+24860.28*T**(-1);
      3000.00  N !
$ ------------------------------------------------------------------------------
$ Te
$
$ HEXAGONAL_A8 and LIQUID revised in unary 3.0
$
 PAR  G(HEXAGONAL_A8,TE),,              +GHSERTE;                2000 N 95Dav !
 PAR  G(LIQUID,TE),,                    +GLIQTE;                 2000 N 95Dav !
$
 PAR  G(GAS,TE),,                       +FTE+RTLNP;,,                 N 00SGT !
 PAR  G(GAS,TE2),,                      +FTE2+RTLNP;,,                N 00SGT !
 PAR  G(GAS,TE3),,                      +FTE3+RTLNP;,,                N 00SGT !
 PAR  G(GAS,TE4),,                      +FTE4+RTLNP;,,                N 00SGT !
 PAR  G(GAS,TE5),,                      +FTE5+RTLNP;,,                N 00SGT !
 PAR  G(GAS,TE6),,                      +FTE6+RTLNP;,,                N 00SGT !
 PAR  G(GAS,TE7),,                      +FTE7+RTLNP;,,                N 00SGT !
$
 FUNCTION GHSERTE   298.15  -10544.679+183.372894*T-35.6687*T*LN(T)
       +0.01583435*T**2-5.240417E-06*T**3+155015*T**(-1);
       722.66  Y  +9160.595-129.265373*T+13.004*T*LN(T)
       -0.0362361*T**2+5.006367E-06*T**3-1286810*T**(-1);
      1150.00  Y  -12781.349+174.901226*T-32.5596*T*LN(T);
      1600.00  N !
 FUNCTION GLIQTE    298.15  -17554.731+685.877639*T-126.318*T*LN(T)
       +0.2219435*T**2-9.42075E-05*T**3+827930*T**(-1);
       626.49  Y  -3165763.48+46756.357*T-7196.41*T*LN(T)
       +7.09775*T**2-0.00130692833*T**3+2.58051E+08*T**(-1);
       722.66  Y  +180326.959-1500.57909*T+202.743*T*LN(T)
       -0.142016*T**2+1.6129733E-05*T**3-24238450*T**(-1);
      1150.00  Y  +19110.036-26.1929273*T+GHSERTE;
      1600.00  N !
$ Te (g) :
 FUNCTION FTE       298.15  +203077-39.3937*T-21.4658*T*LN(T)
       +0.00106813*T**2-3.03132E-07*T**3+9080.15*T**(-1);
      1300.00  Y  +204434-64.4228*T-17.6757*T*LN(T)
       -0.00193648*T**2+8.01703E-08*T**3+123672*T**(-1);
      4100.00  Y  +169215+51.7696*T-31.8142*T*LN(T)
       +6.2125E-04*T**2-7.38245E-09*T**3+16889800*T**(-1);
     10000.00  N !
$ Te2 (g) :
 FUNCTION FTE2      298.15  +155823-93.7413*T-23.3943*T*LN(T)
       -0.0186449*T**2+2.81237E-06*T**3-164708*T**(-1);
      1000.00  Y  +141003+90.3569*T-50.7498*T*LN(T)
       +0.0026634*T**2-1.91725E-07*T**3+1217270*T**(-1);
      2600.00  Y  +136052+57.9731*T-45.6215*T*LN(T)
       -6.77045E-04*T**2+6.52445E-08*T**3+7374000*T**(-1);
      5800.00  Y  +128152+120.993*T-53.6328*T*LN(T)
       +0.00102992*T**2+9.34818E-09*T**3-1196190*T**(-1);
      6000.00  N !
$ Te3 (g) :
 FUNCTION FTE3      298.15  +185372+54.5927*T-58.1833*T*LN(T)
       -4.42972E-06*T**2+1.7586E-10*T**3+75006*T**(-1);
      6000.00  N !
$ Te4 (g) :
 FUNCTION FTE4      298.15  +191687+179.006*T-83.1138*T*LN(T)
       -7.69355E-06*T**2+3.07578E-10*T**3+127262*T**(-1);
      6000.00  N !
$ Te5 (g) :
 FUNCTION FTE5      298.15  +187059+263.053*T-108.07*T*LN(T)
       -4.33393E-06*T**2+1.71808E-10*T**3+111272*T**(-1);
      6000.00  N !
$ Te6 (g) :
 FUNCTION FTE6      298.15  +186041+400.857*T-133.016*T*LN(T)
       -3.74116E-06*T**2+1.49701E-10*T**3+128382*T**(-1);
      6000.00  N !
$ Te7 (g) :
 FUNCTION FTE7      298.15  +206091+501.61*T-157.955*T*LN(T)
       -4.85134E-06*T**2+1.92685E-10*T**3+156512*T**(-1);
      6000.00  N !
$ ------------------------------------------------------------------------------
$ Binary system
$
$ W. Gierlotka, J. Lapsa, K. Fitzner,
$ J. Phase Equilib. Diffus., 31, 509-17(2010).
$
$ Checked against paper. Checked at 6000 K.
$
$ Modified and simplified from 09Gie.
$
 PAR  G(LIQUID,AG2TE),,                 +2*GHSERAG+GHSERTE
             -19003.825-46.68198*T;,,                                 N 10Gie !
 PAR  L(LIQUID,AG,AG2TE;0),,            +27135.765-2.64*T;,,          N 09Gie !
 PAR  L(LIQUID,AG2TE,TE;0),,            +1791.6784-4.6720604*T;,,     N 10Gie !
$
 PAR  G(AG2TE,AG:TE),,                  +2*GHSERAG+GHSERTE
             -30386.79-37.935345*T;,,                                 N 10Gie !
 PAR  G(AG19TE10,AG:TE),,               +19*GHSERAG+10*GHSERTE
             -302443.465-344.288638*T;,,                              N 10Gie !
 PAR  G(AG5TE3,AG:TE),,                 +0.62*GHSERAG+0.38*GHSERTE
             -11516.052-9.0707833*T;,,                                N 10Gie !
$
 PAR  G(GAS,AG2TE),,                    +FAG2TE+RTLNP;,,              N 00SGT !
 PAR  G(GAS,AGTE),,                     +FAGTE+RTLNP;,,               N 00SGT !
$
$ Ag2Te (g) :
 FUNCTION FAG2TE    298.15  +354611+50.7996*T-58.1752*T*LN(T)
       -1.10222E-05*T**2+8.03907E-10*T**3+56287.5*T**(-1);
      3000.00  N !
$ AgTe (g) :
 FUNCTION FAGTE     298.15  +217739-19.5493*T-37.6015*T*LN(T)
       +8.54285E-04*T**2-5.22572E-07*T**3+20185.5*T**(-1);
      1000.00  Y  +214736-16.4955*T-37.3945*T*LN(T)
       -0.00212087*T**2+1.65959E-07*T**3+826180*T**(-1);
      2700.00  Y  +193799+94.4229*T-51.8208*T*LN(T)
       +0.00226417*T**2-8.13132E-08*T**3+6520700*T**(-1);
      3000.00  N !
$ ------------------------------------------------------------------------------
$
$
 LIST-OF-REFERENCE
 NUMBER  SOURCE
  Null   'Unknown source'
  Same   'Same or similar interaction as in the corresponding stable phase'
  COST   'COST 507 database'
  91Din  'A.T. Dinsdale, Calphad, 15, 317-425(1991).'
  94SGT  'SGTE Substance Database, version 1994'
  95Dav  'A.V. Davydov, M.H. Rand, B.B. Argent, Calphad, 19, 375-87(1995),
          SGTE unary database V.3.0, 1996; Te'
  95Lim  'S.S. Lim, P.L. Rossiter, J.W. Tibballs, Calphad, 19, 131-41(1995),
          SGTE unary database V.4.1, 1999; Ag'
  96Oh   'C.-S. Oh, J.-H. Shim, B.-J. Lee, D.N. Lee,
          J. Alloys Compounds, 238, 155-66(1996),
          SGTE unary database V.4.1, 1999; Ag'
  96SGUN 'SGTE unary database V.3.0, 1996.'
  00SGT  'SGTE Substance Database, version 2000'
  09Gie  'W. Gierlotka, J. Alloys Compd., 485, 231-35(2009); Ag-Te'
  10Gie  'W. Gierlotka, J. Lapsa, K. Fitzner,
          J. Phase Equilib. Diffus., 31, 509-17(2010); Ag-Te'
!
