Repository: binarypd/binarypd.github.io

File: 61c368be5e1a0f0856d1.tdb
$  case_sensitive 

Element         Ag                   Fcc   107.868      5745     42.55 !
Element         Se          HEXAGONAL_A8     78.96    5514.5    41.966 !
Element         /-          ELECTRON_GAS         0         0         0 !
Element         Va                VACUUM         0         0         0 !

SPECIES         Ag2Se                 Ag2Se1!


Function GHSERAG 298.15   -7209.512+118.202013*T-23.8463314*T*ln(T)
-0.001790585*T**2-3.98587e-007*T**3-12011*T**(-1); 1234.93 Y
    -15095.252+190.266404*T-33.472*T*ln(T)
	+1.411773e+029*T**(-9); 3000 N !
Function GBCCAG 298.15   +3400-1.05*T+GHSERAG; 3000 N !
Function GBCTAG 298.15   4184.1+GHSERAG; 3000 N !
Function GCUBAG 298.15   +500+GBCCAG; 3000 N !
Function GHCPAG 298.15   300+0.3*T+GHSERAG; 3000 N !
Function GLIQAG 298.15   3815.564+109.310993*T-23.8463314*T*ln(T)
-0.001790585*T**2-3.98587e-007*T**3-12011*T**(-1)-1.033905e-020*T**7; 1234.93 Y
    -3587.111+180.964656*T-33.472*T*ln(T); 3000 N !
Function GHSERSE 298.15   -9376.371+174.205877*T-33.6527*T*ln(T)
+0.02424314*T**2-1.5318461e-005*T**3+102249*T**(-1); 494 Y
    -37546.134+507.111538*T-81.2006585*T*ln(T)+0.037144892*T**2
	-5.611026e-006*T**3+2614263*T**(-1); 800 Y
    -12193.47+197.770166*T-35.1456*T*ln(T); 1000 N !
Function GLIQSE 298.15   50533.347-1178.288242*T+194.1074389*T*ln(T)
-0.390268991*T**2+0.000119219297*T**3-2224398*T**(-1); 494 Y
    -5228.304+183.72559*T-35.1456*T*ln(T); 1000 N !

Type_Definition ' GES AMEND_PHASE_DESCRIPTION FCC_A1 MAGNETIC -3 0.28 !
Type_Definition ( GES AMEND_PHASE_DESCRIPTION BCC MAGNETIC -1 0.4 !
Type_Definition ) GES AMEND_PHASE_DESCRIPTION HCP MAGNETIC -3 0.28 !

Phase LIQUID % 1 1 !
Constituent LIQUID :Ag,Ag2Se,Se:!
    Parameter G(LIQUID,Ag;0) 298.15  GLIQAG; 3000 N !
    Parameter G(LIQUID,Se;0) 298.15  GLIQSE; 1000 N !
	Parameter G(LIQUID,Ag2Se;0) 298.15  -47806
	+2*GLIQAG+GLIQSE; 1000 N !
	Parameter L(LIQUID,Ag,Ag2Se;0) 298.15  32500-6*T; 1000 N !
	Parameter L(LIQUID,Ag,Ag2Se;1) 298.15  3000; 1000 N !
	Parameter L(LIQUID,Ag,Se;0) 298.15  7600-5*T; 1000 N !
	Parameter L(LIQUID,Ag2Se,Se;0) 298.15  -10000+27*T; 1000 N !
	Parameter L(LIQUID,Ag2Se,Se;1) 298.15  -25500+10*T; 1000 N !
	

Phase BCC %( 2 1 3 !
Constituent BCC :Ag:Va:!
    Parameter G(BCC,Ag:Va;0) 298.15  GBCCAG; 3000 N !

Phase FCC_A1 %' 2 1 1 !
Constituent FCC_A1 :Ag:Va:!
    Parameter G(FCC_A1,Ag:Va;0) 298.15  GHSERAG; 3000 N !

Phase HCP %) 2 1 0.5 !
Constituent HCP :Ag:Va:!
    Parameter G(HCP,Ag:Va;0) 298.15  GHCPAG; 3000 N !

Phase BCT_A5 % 1 1 !
Constituent BCT_A5 :Ag:!
    Parameter G(BCT_A5,Ag;0) 298.15  GBCTAG; 3000 N !

Phase CUB_A13 % 2 1 1 !
Constituent CUB_A13 :Ag:Va:!
    Parameter G(CUB_A13,Ag:Va;0) 298.15  GCUBAG; 3000 N !

Phase DHCP % 1 1 !
Constituent DHCP :Ag:!
    Parameter G(DHCP,Ag;0) 298.15  GHSERAG+1000; 4000 N !

Phase HEXAGONAL_A8 % 1 1 !
Constituent HEXAGONAL_A8 :Se:!
    Parameter G(HEXAGONAL_A8,Se;0) 298.15  GHSERSE; 1000 N !

$$$binary compounds
Phase ALPHA_Ag2Se % 2 0.667 0.333 !
Constituent ALPHA_Ag2Se :Ag:Se:!
    Parameter G(ALPHA_Ag2Se,Ag:Se;0) 298.15  -14902.187+14.6053475*T
	-1.8979*T*LN(T)+0.667*GHSERAG+0.333*GHSERSE; 4000 N !
	
Phase BETA_Ag2Se % 2 0.667 0.333 !
Constituent BETA_Ag2Se :Ag:Se:!
    Parameter G(BETA_Ag2Se,Ag:Se;0) 298.15  -18806.2655+129.190577*T
	-26.508713*T*LN(T)-0.00154179941*T**2+1.2365036E-07*T**3
	+1.03415636*T**(-1)+1.7179509E-27*T**9+0.324399828*T**(-7); 4000 N !

File: 6599092c9b59eeed2eaf.tdb
$
$ Database for Ni-Si from X. Yuan et al. 2012
$
$ X. Yuan, L. Zhang, Y. Du, W. Xiong, Y. Tang, A. Wang, S. Liu,
$ Mater. Chem. Phys., 135, 94-105(2012).
$
$ Dataset created 2012.03.22 by Bengt Hallstedt.
$ 2021.02.02: Modified for use with GES6.
$
$ There is an inverse miscibility gap with a minimum at 4713 K and x(Si)=0.59.
$
$ There are some rounding errors. Most invariant temperatures are a few 0.1 K
$ different. The Ni2Si-theta+NiSi+Ni3Si2 equilibrium is 17 K higher than in
$ Table 4 and Ni2Si-theta+Ni2Si-C37+Ni3Si2 is 4 K higher.
$
$ This assessment is convincing.
$
$ ------------------------------------------------------------------------------
 TEMP-LIM 298.15 6000.00 !
$
$ELEMENT NAME  REF. STATE               ATOMIC MASS H298-H0    S298    !
$
 ELEMENT VA   VACUUM                      0.0          0.0      0.0    ! 
 ELEMENT NI   FCC_A1                     58.69      4787.0     29.7955 ! 
 ELEMENT SI   DIAMOND_A4                 28.0855    3217.      18.81   ! 
$ ------------------------------------------------------------------------------
$ Phase definitions
$
 PHASE LIQUID:L % 1 1 !
 CONST LIQUID:L : NI SI : !
$
$ Fcc (cF4, Fm-3m) and MeX (cF8, Fm-3m)
$
 PHASE FCC_A1 %A 2 1 1 !
 CONST FCC_A1 : NI% SI : VA : !
$
$ Disordered part of FCC_4SL (identical to FCC_A1)
$
 PHASE A1_FCC %A 2 1 1 !
 CONST A1_FCC : NI% SI : VA : !
$
$ Prototype AuCu3 (cP4, Pm-3m) and AuCu (tP4, P4/mmm)
$
 PHASE FCC_4SL:F %AY 5 0.25 0.25 0.25 0.25 1 !
 CONST FCC_4SL:F : NI% SI : NI% SI : NI% SI : NI SI% : VA : !
$
$ Bcc (cI2, Im-3m)
$
 PHASE BCC_A2 %B 2 1 3 !
 CONST BCC_A2 : NI SI : VA : !
$
$ Hcp (hP2, P6_3/mmc) and Me2X (NiAs-type, hP4, P6_3/mmc, B8_1)
$
 PHASE HCP_A3 %A 2 1 0.5 !
 CONST HCP_A3 : NI SI : VA : !
$
$ Prototype C (cF8, Fd-3m)
$
 PHASE DIAMOND_A4 % 1 1 !
 CONST DIAMOND_A4 : SI : !
$
$ Prototype Ge9Pd25 (hP34, P-3), beta-2
$
 PHASE NI3SI_M % 2 3 1 !
 CONST NI3SI_M : NI : SI : !
$
$ Prototype CsCl (cP2, Pm-3m, B2) or BiF3 (cF16, Fm-3m, D0_3), beta-3
$
 PHASE NI3SI_H % 2 3 1 !
 CONST NI3SI_H : NI : SI : !
$
$ Prototype Ni31Si12 (hP43, P321), gamma
$
 PHASE NI5SI2 % 2 5 2 !
 CONST NI5SI2 : NI : SI : !
$
$ Prototype Co2Si (oP12, Pnma), delta
$
 PHASE NI2SI_C37 % 2 2 1 !
 CONST NI2SI_C37 : NI : SI : !
$
$ Prototype Ni2Si (hP6, P6_322)
$ The prototype is not InNi2 (with SG P6_3mmc)
$
 PHASE NI2SI_THETA % 3 1 1 1 !
 CONST NI2SI_THETA : NI : NI% VA : SI : !
$
$ Prototype Ni3Si2 (oC80, Cmc2_1), epsilon
$
 PHASE NI3SI2 % 2 3 2 !
 CONST NI3SI2 : NI : SI : !
$
$ Prototype MnP (oP8, Pnma)
$
 PHASE NISI_B31 % 2 1 1 !
 CONST NISI_B31 : NI : SI : !
$
$ Prototype CaF2 (cF12, Fm-3m)
$
 PHASE NISI2_C1 % 2 1 2 !
 CONST NISI2_C1 : NI : SI : !
$ ------------------------------------------------------------------------------
$ Defaults
$
 DEFINE-SYSTEM-DEFAULT ELEMENT 2 !
 DEFAULT-COM DEFINE_SYSTEM_ELEMENT VA !
 DEFAULT-COM REJECT_PHASE FCC_A1 !
 TYPE-DEF % SEQ * !
 TYPE-DEF A GES AMEND_PHASE_DESCRIPTION @ MAGNETIC -3 0.28 !
 TYPE-DEF B GES AMEND_PHASE_DESCRIPTION @ MAGNETIC -1 0.4 !
 TYPE-DEF Y GES AMEND_PHASE_DESCRIPTION FCC_4SL DIS_PART A1_FCC !
 FUNCTION ZERO      298.15  0;                                         6000 N !
 FUNCTION UN_ASS    298.15  0;                                         6000 N !
 FUNCTION R         298.15  +8.31451;                                  6000 N !
$ ------------------------------------------------------------------------------
$ Element data
$ ------------------------------------------------------------------------------
$ Ni
$
$ FCC_A1 and LIQUID modified in unary 5.0 (slight change in upper T interval)
$ BCT_A5 added in unary 5.0
$
 PAR  G(FCC_A1,NI:VA),,                 +GHSERNI;                3000 N 91Din !
 PAR  TC(FCC_A1,NI:VA),,                  633.00;                3000 N 91Din !
 PAR  BM(FCC_A1,NI:VA),,                    0.52;                3000 N 91Din !
 PAR  G(A1_FCC,NI:VA),,                 +GHSERNI;                3000 N 91Din !
 PAR  TC(A1_FCC,NI:VA),,                  633.00;                3000 N 91Din !
 PAR  BM(A1_FCC,NI:VA),,                    0.52;                3000 N 91Din !
 PAR  G(BCC_A2,NI:VA),,                 +GHSERNI
             +8715.084-3.556*T;                                  3000 N 91Din !
 PAR  TC(BCC_A2,NI:VA),,                  575.00;                3000 N 91Din !
 PAR  BM(BCC_A2,NI:VA),,                    0.85;                3000 N 91Din !
 PAR  G(HCP_A3,NI:VA),,                 +GHSERNI+1046+1.255*T;   3000 N 91Din !
 PAR  TC(HCP_A3,NI:VA),,                  633.00;                3000 N 91Din !
 PAR  BM(HCP_A3,NI:VA),,                    0.52;                3000 N 91Din !
$PAR  G(BCT_A5,NI),,                    +GHSERNI+10023-4.556*T;  3000 N 99Gho !
$PAR  G(CUB_A13,NI:VA),,                +GHSERNI+2092;           3000 N 91Din !
$PAR  G(CBCC_A12,NI:VA),,               +GHSERNI+3556;           3000 N 91Din !
 PAR  G(LIQUID,NI),,                    +GLIQNI;                 3000 N 91Din !
$
 FUNCTION GHSERNI   298.15  -5179.159+117.854*T-22.096*T*LN(T)-0.0048407*T**2;
      1728.00  Y  -27840.62+279.134977*T-43.1*T*LN(T)+1.12754E+31*T**(-9);
      3000.00  N !
 FUNCTION GLIQNI    298.15  +16414.686-9.397*T+GHSERNI-3.82318E-21*T**7;
      1728.00  Y  -9549.817+268.597977*T-43.1*T*LN(T);
      3000.00  N !
 FUNCTION GBCCNI    298.15  +GHSERNI+8715.084-3.556*T;                 3000 N !
$ ------------------------------------------------------------------------------
$ Si
$
 PAR  G(DIAMOND_A4,SI),,                +GHSERSI;                3600 N 91Din !
 PAR  G(FCC_A1,SI:VA),,                 +GHSERSI+51000-21.8*T;   3600 N 91Din !
 PAR  G(A1_FCC,SI:VA),,                 +GHSERSI+51000-21.8*T;   3600 N 91Din !
 PAR  G(BCC_A2,SI:VA),,                 +GHSERSI+47000-22.5*T;   3600 N 91Din !
 PAR  G(HCP_A3,SI:VA),,                 +GHSERSI+49200-20.8*T;   3600 N 91Din !
$PAR  G(CBCC_A12,SI:VA),,               +GHSERSI+50208-20.377*T; 3600 N 91Din !
$PAR  G(CUB_A13,SI:VA),,                +GHSERSI+47279-20.377*T; 3600 N 91Din !
 PAR  G(LIQUID,SI),,                    +GLIQSI;                 3600 N 91Din !
$
 FUNCTION GHSERSI   298.15  -8162.609+137.236859*T-22.8317533*T*LN(T)
       -0.001912904*T**2-3.552E-09*T**3+176667*T**(-1);
      1687.00  Y  -9457.642+167.281367*T-27.196*T*LN(T)-4.20369E+30*T**(-9);
      3600.00  N !
 FUNCTION GLIQSI    298.15  +50696.36-30.099439*T+GHSERSI+2.09307E-21*T**7;
      1687.00  Y  +40370.523+137.722298*T-27.196*T*LN(T);
      3600.00  N !
 FUNCTION GBCCSI    298.15  +GHSERSI+47000-22.5*T;               3600 N 91Din !
$ ------------------------------------------------------------------------------
$ Binary system
$
$ X. Yuan, L. Zhang, Y. Du, W. Xiong, Y. Tang, A. Wang, S. Liu,
$ Mater. Chem. Phys., 135, 94-105(2012).
$
$ Checked against paper. Checked at 6000 K.
$
$ There is an inverse miscibility gap with a min at 4713 K and x(Si)=0.59.
$
$ There are some rounding errors. Most invariant temperatures are a few 0.1 K
$ different. The Ni2Si-theta+NiSi+Ni3Si2 equilibrium is 17 K higher than in
$ Table 4 and Ni2Si-theta+Ni2Si-C37+Ni3Si2 is 4 K higher.
$
$ This assessment is convincing.
$
 PAR  L(LIQUID,NI,SI;0),,               -215591.5+28.19*T;,,          N 12Yua !
 PAR  L(LIQUID,NI,SI;1),,               -88746.1+2.617*T;,,           N 12Yua !
 PAR  L(LIQUID,NI,SI;2),,               +72267.9-39.6*T;,,            N 12Yua !
 PAR  L(LIQUID,NI,SI;3),,               +39423.8;,,                   N 12Yua !
$
 PAR  L(FCC_A1,NI,SI:VA;0),,            -198751.1+12.25*T;,,          N 12Yua !
 PAR  L(FCC_A1,NI,SI:VA;1),,            -48828.7;,,                   N 12Yua !
 PAR  TC(FCC_A1,NI,SI:VA;0),,           -3872.00;,,                   N 03Tok !
$
 PAR  L(A1_FCC,NI,SI:VA;0),,            -198751.1+12.25*T;,,          N 12Yua !
 PAR  L(A1_FCC,NI,SI:VA;1),,            -48828.7;,,                   N 12Yua !
 PAR  TC(A1_FCC,NI,SI:VA;0),,           -3872.00;,,                   N 03Tok !
$
 PAR  G(FCC_4SL,NI:NI:NI:SI:VA),,       -35712+11.07*T;,,             N 12Yua !
 PAR  G(FCC_4SL,NI:NI:SI:SI:VA),,       +7649.4;,,                    N 12Yua !
 PAR  G(FCC_4SL,NI:SI:SI:SI:VA),,       +37790.1;,,                   N 12Yua !
 PAR  L(FCC_4SL,NI,SI:*:*:*:VA;1),,     -8886.4+3.6585*T;,,           N 12Yua !
 PAR  L(FCC_4SL,NI,SI:NI,SI:*:*:VA;0),, -25458.8;,,                   N 12Yua !
$
 PAR  G(NI3SI_M,NI:SI),,                +3*GHSERNI+GHSERSI
             -159574.8-6.756*T;,,                                     N 12Yua !
 PAR  G(NI3SI_H,NI:SI),,                +3*GHSERNI+GHSERSI
             -159214.6-7.013*T;,,                                     N 12Yua !
 PAR  G(NI5SI2,NI:SI),,                 +5*GHSERNI+2*GHSERSI
             -323645.2;,,                                             N 12Yua !
 PAR  G(NI2SI_C37,NI:SI),,              -156067+329.31*T
             -61.62*T*LN(T)-0.013575*T**2+126750*T**(-1);,,           N 12Yua !
$
 PAR  G(NI2SI_THETA,NI:NI:SI),,         -150634.6+325.95*T
             -61.62*T*LN(T)-0.013575*T**2+126750*T**(-1);,,           N 12Yua !
 PAR  G(NI2SI_THETA,NI:VA:SI),,         +GHSERNI+GHSERSI
             -72335.4;,,                                              N 12Yua !
$
 PAR  G(NI3SI2,NI:SI),,                 +3*GHSERNI+2*GHSERSI
             -234759.1;,,                                             N 12Yua !
 PAR  G(NISI_B31,NI:SI),,               -103310.2+266.63*T
             -46.727*T*LN(T)-0.0039714*T**2+213395*T**(-1);,,         N 12Yua !
 PAR  G(NISI2_C1,NI:SI),,               -121285.6+446.6*T
             -75.078*T*LN(T)-0.005529*T**2+541650*T**(-1);,,          N 12Yua !
$
$ metastable
$
 PAR  L(BCC_A2,NI,SI:VA;0),,            -198751.1+12.25*T;,,          N Same !
 PAR  L(BCC_A2,NI,SI:VA;1),,            -48828.7;,,                   N Same !
$
 PAR  L(HCP_A3,NI,SI:VA;0),,            -198751.1+12.25*T;,,          N Same !
 PAR  L(HCP_A3,NI,SI:VA;1),,            -48828.7;,,                   N Same !
$ ------------------------------------------------------------------------------
$
 ASSESSED_SYSTEM
  NI-SI(TDB -* +LIQUID +A1_FCC +FCC_4SL +NISI2_C1 +NI3SI_M
  +NI3SI_H +NI2SI_C37 +DIAMOND_A4 +NI3SI2 +NI5SI2 +NISI_B31 +NI2SI_THETA
  ;G5 C_S:FCC_4SL/NI:NI:NI:SI:VA  ;P3 TMM:300/2000 STP:.2/1000/-1) !
$
$
 LIST-OF-REFERENCE
 NUMBER  SOURCE
  Null   'Unknown source'
  Same   'Same or similar interaction as in the corresponding stable phase'
  REFLAV 'Laves phase convention: G(LAVES,X:X)=+3*GHSERXX+15000'
  91Din  'A.T. Dinsdale, Calphad, 15, 317-425(1991).'
  99Gho  'G. Ghosh, Metall. Mater. Trans. A, 30A, 1481-94(1999),
          SGTE unary database V.5.0, 2009; Ni'
  03Tok  'T. Tokunaga, K. Nishio, H. Ohtani, M. Hasebe,
          Calphad, 27, 161-68(2003); Ni-Si'
  12Yua  'X. Yuan, L. Zhang, Y. Du, W. Xiong, Y. Tang, A. Wang, S. Liu,
          Mater. Chem. Phys., 135, 94-105(2012); Ni-Si'
!
:SI:NI,SI:NI:VA;1),,  -8886.4+3.6585*T;,,           N 12Yua !
 PAR  L(FCC_4SL,SI:SI:NI,SI:SI:VA;1),,  -8886.4+3.6585*T;,,           N 12Yua !
 PAR  L(FCC_4SL,NI:NI:NI:NI,SI:VA;1),,  -8886.4+3.6585*T;,,           N 12Yua !
 PAR  L(FCC_4SL,NI:NI:SI:NI,SI:VA;1),,  -8886.4+3.6585*T;,,           N 12Yua !
 PAR  L(FCC_4SL,NI:SI:NI:NI,SI:VA;1),,  -8886.4+3.6585*T;,,           N 12Yua !
 PAR  L(FCC_4SL,NI:SI:SI:NI,SI:VA;1),,  -8886.4+3.6585*T;,,           N 12Yua !
 PAR  L(FCC_4SL,SI:NI:NI:NI,SI:VA;1),,  -8886.4+3.6585*T;,,           N 12Yua !
 PAR  L(FCC_4SL,SI:NI:SI:NI,SI:VA;1),,  -8886.4+3.6585*T;,,           N 12Yua !
 PAR  L(FCC_4SL,SI:SI:NI:NI,SI:VA;1),,  -8886.4+3.6585*T;,,           N 12Yua !
 PAR  L(FCC_4SL,SI:SI:SI:NI,SI:VA;1),,  -8886.4+3.6585*T;,,           N 12Yua !
 PAR  L(FCC_4SL,NI,SI:NI,SI:NI:NI:VA;0),,  -25458.8;,,                N 12Yua !
 PAR  L(FCC_4SL,NI,SI:NI,SI:NI:SI:VA;0),,  -25458.8;,,                N 12Yua !
 PAR  L(FCC_4SL,NI,SI:NI,SI:SI:NI:VA;0),,  -25458.8;,,                N 12Yua !
 PAR  L(FCC_4SL,NI,SI:NI,SI:SI:SI:VA;0),,  -25458.8;,,                N 12Yua !
 PAR  L(FCC_4SL,NI,SI:NI:NI,SI:NI:VA;0),,  -25458.8;,,                N 12Yua !
 PAR  L(FCC_4SL,NI,SI:NI:NI,SI:SI:VA;0),,  -25458.8;,,                N 12Yua !
 PAR  L(FCC_4SL,NI,SI:SI:NI,SI:NI:VA;0),,  -25458.8;,,                N 12Yua !
 PAR  L(FCC_4SL,NI,SI:SI:NI,SI:SI:VA;0),,  -25458.8;,,                N 12Yua !
 PAR  L(FCC_4SL,NI,SI:NI:NI:NI,SI:VA;0),,  -25458.8;,,                N 12Yua !
 PAR  L(FCC_4SL,NI,SI:NI:SI:NI,SI:VA;0),,  -25458.8;,,                N 12Yua !
 PAR  L(FCC_4SL,NI,SI:SI:NI:NI,SI:VA;0),,  -25458.8;,,                N 12Yua !
 PAR  L(FCC_4SL,NI,SI:SI:SI:NI,SI:VA;0),,  -25458.8;,,                N 12Yua !
 PAR  L(FCC_4SL,NI:NI,SI:NI,SI:NI:VA;0),,  -25458.8;,,                N 12Yua !
 PAR  L(FCC_4SL,NI:NI,SI:NI,SI:SI:VA;0),,  -25458.8;,,                N 12Yua !
 PAR  L(FCC_4SL,SI:NI,SI:NI,SI:NI:VA;0),,  -25458.8;,,                N 12Yua !
 PAR  L(FCC_4SL,SI:NI,SI:NI,SI:SI:VA;0),,  -25458.8;,,                N 12Yua !
 PAR  L(FCC_4SL,NI:NI,SI:NI:NI,SI:VA;0),,  -25458.8;,,                N 12Yua !
 PAR  L(FCC_4SL,NI:NI,SI:SI:NI,SI:VA;0),,  -25458.8;,,                N 12Yua !
 PAR  L(FCC_4SL,SI:NI,SI:NI:NI,SI:VA;0),,  -25458.8;,,                N 12Yua !
 PAR  L(FCC_4SL,SI:NI,SI:SI:NI,SI:VA;0),,  -25458.8;,,                N 12Yua !
 PAR  L(FCC_4SL,NI:NI:NI,SI:NI,SI:VA;0),,  -25458.8;,,                N 12Yua !
 PAR  L(FCC_4SL,NI:SI:NI,SI:NI,SI:VA;0),,  -25458.8;,,                N 12Yua !
 PAR  L(FCC_4SL,SI:NI:NI,SI:NI,SI:VA;0),,  -25458.8;,,                N 12Yua !
 PAR  L(FCC_4SL,SI:SI:NI,SI:NI,SI:VA;0),,  -25458.8;,,                N 12Yua !
$
 PAR  G(NI3SI_M,NI:SI),,                +3*GHSERNI+GHSERSI
             -159574.8-6.756*T;,,                                     N 12Yua !
 PAR  G(NI3SI_H,NI:SI),,                +3*GHSERNI+GHSERSI
             -159214.6-7.013*T;,,                                     N 12Yua !
 PAR  G(NI5SI2,NI:SI),,                 +5*GHSERNI+2*GHSERSI
             -323645.2;,,                                             N 12Yua !
 PAR  G(NI2SI_C37,NI:SI),,              -156067+329.31*T
             -61.62*T*LN(T)-0.013575*T**2+126750*T**(-1);,,           N 12Yua !
$
 PAR  G(NI2SI_THETA,NI:NI:SI),,         -150634.6+325.95*T
             -61.62*T*LN(T)-0.013575*T**2+126750*T**(-1);,,           N 12Yua !
 PAR  G(NI2SI_THETA,NI:VA:SI),,         +GHSERNI+GHSERSI
             -72335.4;,,                                              N 12Yua !
$
 PAR  G(NI3SI2,NI:SI),,                 +3*GHSERNI+2*GHSERSI
             -234759.1;,,                                             N 12Yua !
 PAR  G(NISI_B31,NI:SI),,               -103310.2+266.63*T
             -46.727*T*LN(T)-0.0039714*T**2+213395*T**(-1);,,         N 12Yua !
 PAR  G(NISI2_C1,NI:SI),,               -121285.6+446.6*T
             -75.078*T*LN(T)-0.005529*T**2+541650*T**(-1);,,          N 12Yua !
$
$ metastable
$
 PAR  L(BCC_A2,NI,SI:VA;0),,            -198751.1+12.25*T;,,          N Same !
 PAR  L(BCC_A2,NI,SI:VA;1),,            -48828.7;,,                   N Same !
$
 PAR  L(HCP_A3,NI,SI:VA;0),,            -198751.1+12.25*T;,,          N Same !
 PAR  L(HCP_A3,NI,SI:VA;1),,            -48828.7;,,                   N Same !
$ ------------------------------------------------------------------------------
$
 ASSESSED_SYSTEM
  NI-SI(TDB -* +LIQUID +A1_FCC +FCC_4SL +NISI2_C1 +NI3SI_M
  +NI3SI_H +NI2SI_C37 +DIAMOND_A4 +NI3SI2 +NI5SI2 +NISI_B31 +NI2SI_THETA
  ;G5 C_S:FCC_4SL/NI:NI:NI:SI:VA  ;P3 TMM:300/2000 STP:.2/1000/-1) !
$
$
 LIST-OF-REFERENCE
 NUMBER  SOURCE
  Null   'Unknown source'
  Same   'Same or similar interaction as in the corresponding stable phase'
  REFLAV 'Laves phase convention: G(LAVES,X:X)=+3*GHSERXX+15000'
  91Din  'A.T. Dinsdale, Calphad, 15, 317-425(1991).'
  99Du   'Y. Du, J.C. Schuster,
          Metall. Mater. Trans. A, 30A, 2409-18(1999); Ni-Si'
  99Gho  'G. Ghosh, Metall. Mater. Trans. A, 30A, 1481-94(1999),
          SGTE unary database V.5.0, 2009; Ni'
  03Tok  'T. Tokunaga, K. Nishio, H. Ohtani, M. Hasebe,
          Calphad, 27, 161-68(2003); Ni-Si'
  12Yua  'X. Yuan, L. Zhang, Y. Du, W. Xiong, Y. Tang, A. Wang, S. Liu,
          Mater. Chem. Phys., 135, 94-105(2012); Ni-Si'
!

File: 667563b2c5eff4c0e031.tdb
$
$ Database for Ag-Gd from S.L. Wang et al. 2009
$
$ S.L. Wang, C.P. Wang, X.J. Liu, K. Ishida,
$ J. Alloys Compd., 476, 245-52(2009).
$
$ Dataset created 2016.06.08 by Bengt Hallstedt.
$ 2020.12.20: Modified for use with GES6.
$
$ There seems to be some misprint in the liquid interaction. The L0 parameter
$ was modified to approximately reproduce the published phase diagram.
$ Invariant equilibria differ by 2 to 3 K. The melting temperature of AgGd
$ is about 20 K too high.
$
$ ------------------------------------------------------------------------------
 TEMP-LIM 298.15 6000.00 !
$
$ELEMENT NAME  REF. STATE               ATOMIC MASS H298-H0    S298    !
$
 ELEMENT VA   VACUUM                      0.0          0.0      0.0    ! 
 ELEMENT AG   FCC_A1                    107.8682    5745.      42.55   ! 
 ELEMENT GD   HCP_A3                    157.25      9087.648   68.0894 ! 
$ ------------------------------------------------------------------------------
$ Phase definitions
$
 PHASE LIQUID:L % 1 1 !
 CONST LIQUID:L : AG GD : !
$
$ Fcc (cF4, Fm-3m) and MeX (cF8, Fm-3m)
$
 PHASE FCC_A1 %A 2 1 1 !
 CONST FCC_A1 : AG% GD : VA : !
$
$ Bcc (cI2, Im-3m)
$
 PHASE BCC_A2 %B 2 1 3 !
 CONST BCC_A2 : AG GD% : VA : !
$
$ Hcp (hP2, P6_3/mmc) and Me2X (NiAs-type, hP4, P6_3/mmc, B8_1)
$
 PHASE HCP_A3 %A 2 1 0.5 !
 CONST HCP_A3 : AG GD% : VA : !
$
$ Prototype Ag51Gd14 (hP68, P6/m)
$
 PHASE AG51GD14 % 2 51 14 !
 CONST AG51GD14 : AG : GD : !
$
$ Prototype MoSi2 (tI6, I4/mmm)
$
 PHASE AG2GD_C11B % 2 2 1 !
 CONST AG2GD_C11B : AG : GD : !
$
$ Prototype CsCl (cP2, Pm-3m)
$
 PHASE AGGD_B2 %A 2 1 1 !
 CONST AGGD_B2 : AG : GD : !
$ ------------------------------------------------------------------------------
$ Defaults
$
 DEFINE-SYSTEM-DEFAULT ELEMENT 2 !
 DEFAULT-COM DEFINE_SYSTEM_ELEMENT VA !
 TYPE-DEF % SEQ * !
 TYPE-DEF A GES AMEND_PHASE_DESCRIPTION @ MAGNETIC -3 0.28 !
 TYPE-DEF B GES AMEND_PHASE_DESCRIPTION @ MAGNETIC -1 0.4 !
 FUNCTION ZERO      298.15  0;                                         6000 N !
 FUNCTION UN_ASS    298.15  0;                                         6000 N !
 FUNCTION R         298.15  +8.31451;                                  6000 N !
$ ------------------------------------------------------------------------------
$ Element data
$ ------------------------------------------------------------------------------
$ Ag
$
$ CUB_A13 added in unary 3.0
$ CUB_A13 revised in unary 4.1
$ BCT_A5 added in unary 4.1
$
$ DHCP from 09Wan not included in unary
$
 PAR  G(FCC_A1,AG:VA),,                 +GHSERAG;                3000 N 91Din !
 PAR  G(HCP_A3,AG:VA),,                 +GHSERAG+300+0.3*T;      3000 N 91Din !
 PAR  G(BCC_A2,AG:VA),,                 +GHSERAG+3400-1.05*T;    3000 N 91Din !
$PAR  G(CUB_A13,AG:VA),,                +GHSERAG+3400-1.05*T;    3000 N 95Lim !
$PAR  G(CUB_A13,AG:VA),,                +GHSERAG
$            +3765.6-1.8826*T;                                   3000 N 96SGUN !
$PAR  G(BCT_A5,AG),,                    +GHSERAG+4184.1;         3000 N 96Oh !
$ PAR  G(DHCP,AG),,                      +GHSERAG+1000;           3000 N 09Wan !
 PAR  G(LIQUID,AG),,                    +GLIQAG;                 3000 N 91Din !
$
 FUNCTION GHSERAG   298.15  -7209.512+118.202013*T-23.8463314*T*LN(T)
       -0.001790585*T**2-3.98587E-07*T**3-12011*T**(-1);
      1234.93  Y  -15095.252+190.266404*T-33.472*T*LN(T)+1.411773E+29*T**(-9);
      3000.00  N !
 FUNCTION GLIQAG    298.15  +11025.076-8.89102*T+GHSERAG-1.033905E-20*T**7;
      1234.93  Y  -3587.111+180.964656*T-33.472*T*LN(T);
      3000.00  N !
 FUNCTION GBCCAG    298.15  +GHSERAG+3400-1.05*T;                      6000 N !
$ ------------------------------------------------------------------------------
$ Gd
$
$ HCP_A3, BCC_A2 and LIQUID revised in unary 3.0
$ Small correction made to top two temperature ranges of bcc_A2 to ensure 
$ continuity in Gibbs energy, AD, Dec 2002
$ FCC_A1 added in unary 4.4
$
$ FCC_A1 from 03Cac not included in unary
$
 PAR  G(HCP_A3,GD:VA)           200.00  +GHSERGD;                3600 N 95She2 !
 PAR  TC(HCP_A3,GD:VA)          200.00    293.4;                 3600 N 95She2 !
 PAR  BM(HCP_A3,GD:VA)          200.00      3.0;                 3600 N 95She2 !
$PAR  TC(HCP_A3,GD:VA)          200.00    291.8;                 3600 N 91Din !
$PAR  BMAGN(HCP_A3,GD:VA)       200.00      3.0;                 3600 N 91Din !
 PAR  G(FCC_A1,GD:VA)           200.00  +GHSERGD+500;            3600 N 00Zin !
$PAR  G(FCC_A1,GD:VA)           200.00  +GHSERGD
$            +1800-0.831451*T;                                   3600 N 03Cac !
 PAR  G(BCC_A2,GD:VA)           200.00  +GBCCGD;                 3600 N 95She2 !
 PAR  G(LIQUID,GD)              200.00  +GLIQGD;                 3600 N 95She2 !
$
 FUNCTION GHSERGD   200.00  -6834.5855+97.13101*T-24.7214131*T*LN(T)
       -0.00285240521*T**2-3.14674076E-07*T**3-8665.73348*T**(-1);
      1000.00  Y  -6483.25362+95.6919924*T-24.6598297*T*LN(T)
       -0.00185225011*T**2-6.61211607E-07*T**3;
      1508.15  Y  -123124.992+699.125537*T-101.800197*T*LN(T)
       +0.0150644246*T**2-6.39165948E-07*T**3+29356890.3*T**(-1);
      3600.00  N !
 FUNCTION GBCCGD    200.00  +3233.80866-2.11184585*T+GHSERGD;
      1000.00  Y  +152792.743-1349.58873*T+180.097094*T*LN(T)
       -0.119550229*T**2+1.17915728E-05*T**3-22038836*T**(-1);
      1508.15  Y  -15783.7618+202.222183*T-38.960425*T*LN(T);
      1586.15  Y  -19850.5562+224.818035*T-41.904333*T*LN(T)
       +8.58222759E-04*T**2-3.77570269E-08*T**3+995428.573*T**(-1);
      3600.00  N !
 FUNCTION GLIQGD    200.00  +13060.0262-8.32179974*T+GHSERGD;
      1000.00  Y  +146262.037-1208.70685*T+159.352082*T*LN(T)
       -0.108247135*T**2+1.06945505E-05*T**3-19678357*T**(-1);
      1508.15  Y  -5397.314+192.336215*T-38.5075*T*LN(T);
      3600.00  N !
$ ------------------------------------------------------------------------------
$ Binary system
$
$ S.L. Wang, C.P. Wang, X.J. Liu, K. Ishida,
$ J. Alloys Compd., 476, 245-52(2009).
$
$ Checked against paper. Checked at 6000 K.
$
$ There seems to be some misprint in the liquid interaction. The L0 parameter
$ was modified to approximately reproduce the published phase diagram.
$ Invariant equilibria differ by 2 to 3 K. The melting temperature of AgGd
$ is about 20 K too high.
$
$ Modified parameter below
 PAR  L(LIQUID,AG,GD;0),,               -98000+51.934*T
             -4.1*T*LN(T);,,                                          N 09Wan !
$ Original parameter in paper below
$PAR  L(LIQUID,AG,GD;0),,               -98000+51.934*T
$            -3.946*T*LN(T);,,                                        N 09Wan !
 PAR  L(LIQUID,AG,GD;1),,               -37550+4.271*T;,,             N 09Wan !
 PAR  L(LIQUID,AG,GD;3),,               +17892;,,                     N 09Wan !
$
 PAR  L(FCC_A1,AG,GD:VA;0),,            -35458+7.017*T;,,             N 09Wan !
 PAR  L(FCC_A1,AG,GD:VA;1),,            -24120;,,                     N 09Wan !
$
 PAR  L(BCC_A2,AG,GD:VA;0),,            +20000;,,                     N 09Wan !
 PAR  L(HCP_A3,AG,GD:VA;0),,            +30000;,,                     N 09Wan !
$
 PAR  G(AG51GD14,AG:GD),,               +51*GHSERAG+14*GHSERGD
             -1602250+283.27*T;,,                                     N 09Wan !
 PAR  G(AG2GD_C11B,AG:GD),,             +2*GHSERAG+GHSERGD
             -74700+7.509*T;,,                                        N 09Wan !
$
 PAR  G(AGGD_B2,AG:GD),,                +GHSERAG+GHSERGD
             -50000+0.27*T;,,                                         N 09Wan !
 PAR  TC(AGGD_B2,AG:GD),,                 145.0;,,                    N 09Wan !
 PAR  BM(AGGD_B2,AG:GD),,                  91.16;,,                   N 09Wan !
$ ------------------------------------------------------------------------------
$
$
 LIST-OF-REFERENCE
 NUMBER  SOURCE
  Null   'Unknown source'
  Same   'Same or similar interaction as in the corresponding stable phase'
  COST   'COST 507 database'
  91Din  'A.T. Dinsdale, Calphad, 15, 317-425(1991).'
  95Lim  'S.S. Lim, P.L. Rossiter, J.W. Tibballs, Calphad, 19, 131-41(1995),
          SGTE unary database V.4.1, 1999; Ag'
  95She2 'H. Shen, W. Zhang, G. Liu, R. Wang, Z. Du, Report F-95-02,
          University of Science and Technology, Beijing, May 1995,
          SGTE unary database V.3.0, 1996; Gd'
  96Oh   'C.-S. Oh, J.-H. Shim, B.-J. Lee, D.N. Lee,
          J. Alloys Compounds, 238, 155-66(1996),
          SGTE unary database V.4.1, 1999; Ag'
  96SGUN 'SGTE unary database V.3.0, 1996.'
  00Zin  'M. Zinkevich, N. Mattern, H. J Seifert,
          J. Phase Equilib., 21, 385-94(2000),
          SGTE unary database V.4.4, 2001; Gd'
  03Cac  'G. Cacciamani, S. De Negri, A. Saccone, R. Ferro,
          Intermetallics, 11, 1135-51(2003); Gd, Al-Gd'
  09Wan  'S.L. Wang, C.P. Wang, X.J. Liu, K. Ishida,
          J. Alloys Compd., 476, 245-52(2009); Ag, Ag-Gd'
!

File: 76f534215f02d2a4ee91.tdb
$
$ Database for Co-Ge from Y. Zeng et al. 2019.
$
$ Y. Zeng, Y. Du, H. Li, P. Zhou, S. Liu, K. Cheng, B. Sundman,
$ R. Schmid-Fetzer, L. Dreval, J. Alloys Compd., 793, 480-91(2019).
$
$ Dataset created 2020.04.19 by Bengt Hallstedt.
$
$ In the paper there are both substitutional and associate models for the
$ liquid. This dataset contains the substitutional model.
$
$ Co3Ge is found to be AuCu3 (L1_2) structure type by Zeng et al.
$ (JPED, 38, 843-52(2017)).
$
$ Invariant equilibria involving Co2Ge and Co5Ge7 differ by up to 25 K due to
$ rounding errors.
$
$ ------------------------------------------------------------------------------
 TEMP-LIM 298.15 6000.00 !
$
$ELEMENT NAME  REF. STATE               ATOMIC MASS H298-H0    S298    !
$
 ELEMENT VA   VACUUM                      0.0          0.0      0.0    ! 
 ELEMENT CO   HCP_A3                     58.9332    4765.567   30.0400 ! 
 ELEMENT GE   DIAMOND_A4                 72.59      4636.0     31.09   ! 
$ ------------------------------------------------------------------------------
$ Phase definitions
$
 PHASE LIQUID:L % 1 1 !
 CONST LIQUID:L : CO GE : !
$
$ Fcc (cF4, Fm-3m) and MeX (cF8, Fm-3m)
$
 PHASE FCC_A1 %A 2 1 1 !
 CONST FCC_A1 : CO% GE : VA : !
$
$ Disordered part of L12_FCC, identical to FCC_A1
$
 PHASE A1_FCC %A 2 1 1 !
 CONST A1_FCC : CO% GE : VA : !
$
$ Prototype AuCu3 (cP4, Pm-3m)
$
 PHASE L12_FCC %AY 3 0.75 0.25 1 !
 CONST L12_FCC : CO% GE : CO GE% : VA :  !
$
$ Bcc (cI2, Im-3m)
$
 PHASE BCC_A2 %B 2 1 3 !
 CONST BCC_A2 : CO GE : VA : !
$
$ Hcp (hP2, P6_3/mmc) and Me2X (NiAs-type, hP4, P6_3/mmc, B8_1)
$
 PHASE HCP_A3 %A 2 1 0.5 !
 CONST HCP_A3 : CO% GE : VA : !
$
$ Prototype C (cF8, Fd-3m)
$
 PHASE DIAMOND_A4 % 1 1 !
 CONST DIAMOND_A4 : GE : !
$
$ Prototype Co2Si (oP12, Pnma)
$
 PHASE CO2GE_C37 % 2 2 1 !
 CONST CO2GE_C37 : CO : GE : !
$
$ Prototype InNi2 (hP6, P6_3/mmc) beta
$
 PHASE CO5GE3_B82 % 3 1 1 1 !
 CONST CO5GE3_B82 : CO : CO VA : GE : !
$
$ Prototype CoGe (mC16, C2/m)
$
 PHASE COGE % 2 1 1 !
 CONST COGE : CO% GE : CO GE% : !
$
$ Prototype Co5Ge7 (tI24, I4mm)
$
 PHASE CO5GE7 % 2 5 7 !
 CONST CO5GE7 : CO : GE : !
$
$ Prototype CoGe2 (oC24, Cmce)
$
 PHASE COGE2 % 2 1 2 !
 CONST COGE2 : CO : GE : !
$ ------------------------------------------------------------------------------
$ Defaults
$
 DEFINE-SYSTEM-DEFAULT ELEMENT 2 !
 DEFAULT-COM DEFINE_SYSTEM_ELEMENT VA !
 DEFAULT-COM REJECT_PHASE FCC_A1 !
 TYPE-DEF % SEQ * !
 TYPE-DEF A GES AMEND_PHASE_DESCRIPTION @ MAGNETIC -3 0.28 !
 TYPE-DEF B GES AMEND_PHASE_DESCRIPTION @ MAGNETIC -1 0.4 !
 TYPE-DEF Y GES AMEND_PHASE_DESCRIPTION L12_FCC DIS_PART A1_FCC !
 FUNCTION ZERO      298.15  0;                                         6000 N !
 FUNCTION UN_ASS    298.15  0;                                         6000 N !
 FUNCTION R         298.15  +8.31451;                                  6000 N !
$ ------------------------------------------------------------------------------
$ Element data
$ ------------------------------------------------------------------------------
$ Co
$
 PAR  G(HCP_A3,CO:VA),,                 +GHSERCO;,,                   N 91Din !
 PAR  TC(HCP_A3,CO:VA),,                 1396.00;,,                   N 91Din !
 PAR  BM(HCP_A3,CO:VA),,                    1.35;,,                   N 91Din !
 PAR  G(FCC_A1,CO:VA),,                 +GHSERCO
             +427.591-0.615248*T;,,                                   N 91Din !
 PAR  TC(FCC_A1,CO:VA),,                 1396.00;,,                   N 91Din !
 PAR  BM(FCC_A1,CO:VA),,                    1.35;,,                   N 91Din !
 PAR  G(A1_FCC,CO:VA),,                 +GHSERCO
             +427.591-0.615248*T;,,                                   N 91Din !
 PAR  TC(A1_FCC,CO:VA),,                 1396.00;,,                   N 91Din !
 PAR  BM(A1_FCC,CO:VA),,                    1.35;,,                   N 91Din !
 PAR  G(BCC_A2,CO:VA),,                 +GHSERCO+2938-0.7138*T;,,     N 91Din !
 PAR  TC(BCC_A2,CO:VA),,                 1450.00;,,                   N 91Din !
 PAR  BM(BCC_A2,CO:VA),,                    1.35;,,                   N 91Din !
$PAR  G(CBCC_A12,CO:VA),,               +GHSERCO+4155;,,              N 91Din !
$PAR  G(CUB_A13,CO:VA),,                +GHSERCO+3155;,,              N 91Din !
 PAR  G(LIQUID,CO),,                    +GLIQCO;,,                    N 91Din !
$
 PAR  G(COGE,CO:CO),,                   +2*GHSERCO+14000;,,           N 13Don !
$
 FUNCTION GHSERCO   298.15  +310.241+133.36601*T-25.0861*T*LN(T)
       -0.002654739*T**2-1.7348E-07*T**3+72527*T**(-1);
      1768.00  Y  -17197.666+253.28374*T-40.5*T*LN(T)+9.3488E+30*T**(-9);
      6000.00  N !
 FUNCTION GLIQCO    298.15  +15085.037-8.931932*T+GHSERCO-2.19801E-21*T**7;
      1768.00  Y  -846.61+243.599944*T-40.5*T*LN(T);
      6000.00  N !
$ ------------------------------------------------------------------------------
$ Ge
$
$ BCT_A5 and RHOMBOHEDRAL_A7 added in unary 4.1
$
 PAR  G(DIAMOND_A4,GE),,                +GHSERGE;                3200 N 91Din !
 PAR  G(FCC_A1,GE:VA),,                 +GHSERGE+36000-22.3*T;   3200 N 91Din !
 PAR  G(A1_FCC,GE:VA),,                 +GHSERGE+36000-22.3*T;   3200 N 91Din !
 PAR  G(BCC_A2,GE:VA),,                 +GHSERGE+34100-23.5*T;   3200 N 91Din !
 PAR  G(HCP_A3,GE:VA),,                 +GHSERGE+35000-21.5*T;   3200 N 91Din !
$PAR  G(BCT_A5,GE),,                    +GHSERGE+28800-16.5*T;   3600 N 99SGUN !
$PAR  G(RHOMBOHEDRAL_A7,GE),,           +GHSERGE+29800-16.5*T;   3600 N 99SGUN !
 PAR  G(LIQUID,GE),,                    +GLIQGE;                 3200 N 91Din !
$
 PAR  G(COGE,GE:GE),,                   +2*GHSERGE+10000;,,           N 13Don !
$
 FUNCTION GHSERGE   298.15  -9486.153+165.635573*T-29.5337682*T*LN(T)
       +0.005568297*T**2-1.513694E-06*T**3+163298*T**(-1);
       900.00  Y  -5689.239+102.86087*T-19.8536239*T*LN(T)-0.003672527*T**2;
      1211.40  Y  -9548.204+156.708024*T-27.6144*T*LN(T)-8.59809E+28*T**(-9);
      3200.00  N !
 FUNCTION GLIQGE    298.15  +37141.489-30.687043*T+GHSERGE+8.56632E-21*T**7;
      1211.40  Y  +27243.473+126.324186*T-27.6144*T*LN(T);
      3200.00  N !
$ ------------------------------------------------------------------------------
$ Binary system
$
$ Y. Zeng, Y. Du, H. Li, P. Zhou, S. Liu, K. Cheng, B. Sundman,
$ R. Schmid-Fetzer, L. Dreval, J. Alloys Compd., 793, 480-91(2019).
$
$ Checked against paper and author's tdb. Checked at 6000 K.
$
$ In the paper there are both substitutional and associate models for the
$ liquid. This dataset contains the substitutional model.
$
$ Co3Ge is found to be AuCu3 (L1_2) structure type by Zeng et al.
$ (JPED, 38, 843-52(2017)).
$
$ Invariant equilibria involving Co2Ge and Co5Ge7 differ by up to 25 K due to
$ rounding errors.
$
 PAR  L(LIQUID,CO,GE;0),,               -72898.15-0.498*T;,,          N 19Zen !
 PAR  L(LIQUID,CO,GE;1),,               -11920.71-6.614*T;,,          N 19Zen !
$
 PAR  L(FCC_A1,CO,GE:VA;0),,            -79722.7+29.93*T;,,           N 19Zen !
 PAR  L(FCC_A1,CO,GE:VA;1),,            -76943.5+0.06*T;,,            N 19Zen !
 PAR  TC(FCC_A1,CO,GE:VA;0),,           -2656.00;,,                   N 13Don !
 PAR  BM(FCC_A1,CO,GE:VA;0),,              -1.35;,,                   N 13Don !
$
 PAR  L(A1_FCC,CO,GE:VA;0),,            -79722.7+29.93*T;,,           N 19Zen !
 PAR  L(A1_FCC,CO,GE:VA;1),,            -76943.5+0.06*T;,,            N 19Zen !
 PAR  TC(A1_FCC,CO,GE:VA;0),,           -2656.00;,,                   N 13Don !
 PAR  BM(A1_FCC,CO,GE:VA;0),,              -1.35;,,                   N 13Don !
$
 PAR  G(L12_FCC,CO:GE:VA),,             +3*UFCOGE;,,                  N 19Zen !
 PAR  G(L12_FCC,GE:CO:VA),,             +3*UFCOGE;,,                  N 19Zen !
 PAR  L(L12_FCC,CO,GE:CO:VA;0),,        +6*UFCOGE+3*L0FCOGE;,,        N 19Zen !
 PAR  L(L12_FCC,CO,GE:GE:VA;0),,        +6*UFCOGE+3*L0FCOGE;,,        N 19Zen !
 PAR  L(L12_FCC,CO,GE:CO:VA;1),,        +3*L1FCOGE;,,                 N 19Zen !
 PAR  L(L12_FCC,CO,GE:GE:VA;1),,        +3*L1FCOGE;,,                 N 19Zen !
 PAR  L(L12_FCC,CO:CO,GE:VA;0),,        +L0FCOGE;,,                   N 19Zen !
 PAR  L(L12_FCC,GE:CO,GE:VA;0),,        +L0FCOGE;,,                   N 19Zen !
 PAR  L(L12_FCC,CO:CO,GE:VA;1),,        +L1FCOGE;,,                   N 19Zen !
 PAR  L(L12_FCC,GE:CO,GE:VA;1),,        +L1FCOGE;,,                   N 19Zen !
$
 PAR  L(HCP_A3,CO,GE:VA;0),,            -76884.7+13.35*T;,,           N 19Zen !
 PAR  L(HCP_A3,CO,GE:VA;1),,            -75186+17.29*T;,,             N 19Zen !
 PAR  TC(HCP_A3,CO,GE:VA;0),,           -1323.00;,,                   N 13Don !
 PAR  BM(HCP_A3,CO,GE:VA;0),,              -2.70;,,                   N 13Don !
$
 PAR  G(CO2GE_C37,CO:GE),,              +2*GHSERCO+GHSERGE
             -58350-13.35*T;,,                                        N 19Zen !
$
 PAR  G(CO5GE3_B82,CO:CO:GE),,          +2*GHSERCO+GHSERGE
             -55390.66-15.595*T;,,                                    N 19Zen !
 PAR  G(CO5GE3_B82,CO:VA:GE),,          +GHSERCO+GHSERGE
             -51315.53+5.09*T;,,                                      N 19Zen !
 PAR  L(CO5GE3_B82,CO:CO,VA:GE;0),,     -1242.61+1.42*T;,,            N 19Zen !
 PAR  L(CO5GE3_B82,CO:CO,VA:GE;1),,     -101.55;,,                    N 19Zen !
$
 PAR  G(COGE,CO:GE),,                   +GHSERCO+GHSERGE
             -50502.6+0.24*T;,,                                       N 13Don !
 PAR  G(COGE,GE:CO),,                   +GHSERGE+GHSERCO
             +74502.6-0.24*T;,,                                       N 13Don !
 PAR  L(COGE,CO,GE:CO;0),,              +16822.8;,,                   N 19Zen !
 PAR  L(COGE,CO,GE:GE;0),,              +16998.8-2.18*T;,,            N 13Don !
 PAR  L(COGE,CO:CO,GE;0),,              -23416.4-18.014*T;,,          N 19Zen !
 PAR  L(COGE,GE:CO,GE;0),,              -23828.04+9.68*T;,,           N 19Zen !
$
 PAR  G(CO5GE7,CO:GE),,                 +5*GHSERCO+7*GHSERGE
             -262783.92+5.2116*T;,,                                   N 19Zen !
 PAR  G(COGE2,CO:GE),,                  +GHSERCO+2*GHSERGE
             -55048.89+2.424*T;,,                                     N 19Zen !
$
$ Metastable
$
$ It is necessary to destabilize bcc to avoid stable bcc.
$
 PAR  L(BCC_A2,CO,GE:VA;0),,            -79722.7+29.93*T+5000;,,      N Same !
 PAR  L(BCC_A2,CO,GE:VA;1),,            -76943.5+0.06*T+5000;,,       N Same !
$
 FUNCTION UFCOGE    298.15  -6583-4.6473*T;                            6000 N !
 FUNCTION L0FCOGE   298.15  +ZERO;                                     6000 N !
 FUNCTION L1FCOGE   298.15  -4748.84;                                  6000 N !
$ ------------------------------------------------------------------------------
$
$
 LIST-OF-REFERENCE
 NUMBER  SOURCE
  Null   'Unknown source'
  Same   'Same or similar interaction as in the corresponding stable phase'
  91Din  'A.T. Dinsdale, Calphad, 15, 317-425(1991).'
  99SGUN 'SGTE unary database V.4.1, 1999.'
  13Don  'S.S. Dong, S.G. Liu, X.M. Tao, F.H. Xiao, L.H. Huang, F. Yang, Y. He,
          Q. Chen, H.S. Liu, Z.P. Jin,
          Thermochim. Acta, 572, 94-100(2013); Co-Ge'
  19Zen  'Y. Zeng, Y. Du, H. Li, P. Zhou, S. Liu, K. Cheng, B. Sundman,
          R. Schmid-Fetzer, L. Dreval,
          J. Alloys Compd., 793, 480-91(2019); Co-Ge'
!
9SGUN 'SGTE unary database V.4.1, 1999.'
  13Don  'S.S. Dong, S.G. Liu, X.M. Tao, F.H. Xiao, L.H. Huang, F. Yang, Y. He,
          Q. Chen, H.S. Liu, Z.P. Jin,
          Thermochim. Acta, 572, 94-100(2013); Co-Ge'
  19Zen  'Y. Zeng, Y. Du, H. Li, P. Zhou, S. Liu, K. Cheng, B. Sundman,
          R. Schmid-Fetzer, L. Dreval,
          J. Alloys Compd., 793, 480-91(2019); Co-Ge'
!
