Repository: binarypd/binarypd.github.io

File: 881b53c3cb3978619742.tdb
$
$ Database for Si-Ti from H.J. Seifert et al. 1996.
$
$ H.J. Seifert, H.L. Lukas, G. Petzow, Z. Metallkd., 87, 2-13(1996).
$
$ Dataset created 2021.01.12 by Bengt Hallstedt.
$
$ This is parameter set 1, with stoichiometric Si3Ti5.
$ Parameter set 2, with a sublattice model for Si3Ti5 is included in LB.
$
$ ------------------------------------------------------------------------------
 TEMP-LIM 298.15 6000.00 !
$
$ELEMENT NAME  REF. STATE               ATOMIC MASS H298-H0    S298    !
$
 ELEMENT VA   VACUUM                      0.0          0.0      0.0    ! 
 ELEMENT SI   DIAMOND_A4                 28.0855    3217.      18.81   ! 
 ELEMENT TI   HCP_A3                     47.88      4824.      30.72   ! 
$ ------------------------------------------------------------------------------
$ Phase definitions
$
 PHASE LIQUID:L % 1 1 !
 CONST LIQUID:L : SI TI : !
$
$ Fcc (cF4, Fm-3m) and MeX (cF8, Fm-3m)
$
 PHASE FCC_A1 %A 2 1 1 !
 CONST FCC_A1 : SI TI : VA : !
$
$ Bcc (cI2, Im-3m)
$
 PHASE BCC_A2 %B 2 1 3 !
 CONST BCC_A2 : SI TI% : VA : !
$
$ Hcp (hP2, P6_3/mmc) and Me2X (NiAs-type, hP4, P6_3/mmc, B8_1)
$
 PHASE HCP_A3 %A 2 1 0.5 !
 CONST HCP_A3 : SI TI% : VA : !
$
$ Prototype C (cF8, Fd-3m)
$
 PHASE DIAMOND_A4 % 1 1 !
 CONST DIAMOND_A4 : SI : !
$
$ Prototype Si2Ti (oF24, Fddd)
$
 PHASE SI2TI_C54 % 2 2 1 !
 CONST SI2TI_C54 : SI : TI : !
$
$ Prototype FeB (oP8, Pnma)
$
 PHASE SITI_B27 %  2 1 1 !
 CONST SITI_B27 : SI : TI : !
$
$ Prototype Si4Zr5 (tP36, P4_12_12)
$
 PHASE SI4TI5 %  2 4 5 !
 CONST SI4TI5 : SI : TI : !
$
$ Prototype Mn5Si3 (hP16, P6_3/mcm)
$
 PHASE SI3TI5_D88 %  2 3 5 !
 CONST SI3TI5_D88 : SI : TI : !
$
$ Prototype Ti3P (tP32, P4_2/n)
$
 PHASE SITI3 %  2 1 3 !
 CONST SITI3 : SI : TI : !
$ ------------------------------------------------------------------------------
$ Defaults
$
 DEFINE-SYSTEM-DEFAULT ELEMENT 2 !
 DEFAULT-COM DEFINE_SYSTEM_ELEMENT VA !
 TYPE-DEF % SEQ * !
 TYPE-DEF A GES AMEND_PHASE_DESCRIPTION @ MAGNETIC -3 0.28 !
 TYPE-DEF B GES AMEND_PHASE_DESCRIPTION @ MAGNETIC -1 0.4 !
 FUNCTION ZERO      298.15  0;                                         6000 N !
 FUNCTION UN_ASS    298.15  0;                                         6000 N !
 FUNCTION R         298.15  +8.31451;                                  6000 N !
$ ------------------------------------------------------------------------------
$ Element data
$ ------------------------------------------------------------------------------
$ Si
$
 PAR  G(DIAMOND_A4,SI),,                +GHSERSI;                3600 N 91Din !
 PAR  G(FCC_A1,SI:VA),,                 +GHSERSI+51000-21.8*T;   3600 N 91Din !
 PAR  G(BCC_A2,SI:VA),,                 +GHSERSI+47000-22.5*T;   3600 N 91Din !
 PAR  G(HCP_A3,SI:VA),,                 +GHSERSI+49200-20.8*T;   3600 N 91Din !
$PAR  G(CBCC_A12,SI:VA),,               +GHSERSI+50208-20.377*T; 3600 N 91Din !
$PAR  G(CUB_A13,SI:VA),,                +GHSERSI+47279-20.377*T; 3600 N 91Din !
 PAR  G(LIQUID,SI),,                    +GLIQSI;                 3600 N 91Din !
$
 FUNCTION GHSERSI   298.15  -8162.609+137.236859*T-22.8317533*T*LN(T)
       -0.001912904*T**2-3.552E-09*T**3+176667*T**(-1);
      1687.00  Y  -9457.642+167.281367*T-27.196*T*LN(T)-4.20369E+30*T**(-9);
      3600.00  N !
 FUNCTION GLIQSI    298.15  +50696.36-30.099439*T+GHSERSI+2.09307E-21*T**7;
      1687.00  Y  +40370.523+137.722298*T-27.196*T*LN(T);
      3600.00  N !
 FUNCTION GBCCSI    298.15  +GHSERSI+47000-22.5*T;               3600 N 91Din !
$ ------------------------------------------------------------------------------
$ Ti
$
$ BCT_A5 added in unary 3.0
$
 PAR  G(HCP_A3,TI:VA),,                 +GHSERTI;                4000 N 91Din !
 PAR  G(BCC_A2,TI:VA),,                 +GBCCTI;                 4000 N 91Din !
 PAR  G(FCC_A1,TI:VA),,                 +GHSERTI+6000-0.1*T;     4000 N 91Din !
$PAR  G(DIAMOND_A4,TI),,                +GHSERTI+25000;          4000 N 91Din !
$PAR  G(BCT_A5,TI),,                    +GHSERTI+4602.2;         3000 N SGCOST !
$PAR  G(CBCC_A12,TI:VA),,               +GHSERTI+4602.2;         4000 N 91Din !
$PAR  G(CUB_A13,TI:VA),,                +GHSERTI+7531.2;         4000 N 91Din !
 PAR  G(LIQUID,TI),,                    +GLIQTI;                 4000 N 91Din !
$
 FUNCTION GHSERTI   298.15  -8059.921+133.615208*T-23.9933*T*LN(T)
       -0.004777975*T**2+1.06716E-07*T**3+72636*T**(-1);
       900.00  Y  -7811.815+132.988068*T-23.9887*T*LN(T)
       -0.0042033*T**2-9.0876E-08*T**3+42680*T**(-1);
      1155.00  Y  +908.837+66.976538*T-14.9466*T*LN(T)
       -0.0081465*T**2+2.02715E-07*T**3-1477660*T**(-1);
      1941.00  Y  -124526.786+638.806871*T-87.2182461*T*LN(T)
       +0.008204849*T**2-3.04747E-07*T**3+36699805*T**(-1);
      4000.00  N !
 FUNCTION GBCCTI    298.15  -1272.064+134.71418*T-25.5768*T*LN(T)
       -6.63845E-04*T**2-2.78803E-07*T**3+7208*T**(-1);
      1155.00  Y  +6667.385+105.366379*T-22.3771*T*LN(T)
       +0.00121707*T**2-8.4534E-07*T**3-2002750*T**(-1);
      1941.00  Y  +26483.26-182.426471*T+19.0900905*T*LN(T)
       -0.02200832*T**2+1.228863E-06*T**3+1400501*T**(-1);
      4000.00  N !
 FUNCTION GLIQTI    298.15  +12194.415-6.980938*T+GHSERTI;
      1300.00  Y  +369519.198-2554.0225*T+342.059267*T*LN(T)
       -0.163409355*T**2+1.2457117E-05*T**3-67034516*T**(-1);
      1941.00  Y  -19887.066+298.7367*T-46.29*T*LN(T);
      4000.00  N !
$ ------------------------------------------------------------------------------
$ Binary system
$
$ From H.J. Seifert et al. 1996 (Included in LB Vol. 4)
$
$ H.J. Seifert, H.L. Lukas, G. Petzow, Z. Metallkd., 87, 2-13(1996).
$
$ Checked against paper. Checked at 6000 K.
$
$ This is parameter set 1, with stoichiometric Si3Ti5.
$ Parameter set 2, with a sublattice model for Si3Ti5 is included in LB.
$
 PAR  L(LIQUID,SI,TI;0),,               -242611.79+17.57906*T;,,      N 96Sei !
 PAR  L(LIQUID,SI,TI;1),,               +26753.36-2.14028*T;,,        N 96Sei !
 PAR  L(LIQUID,SI,TI;2),,               +76881.7-6.15055*T;,,         N 96Sei !
$
 PAR  L(BCC_A2,SI,TI:VA;0),,            -262502.74+38.81506*T;,,      N 96Sei !
 PAR  L(BCC_A2,SI,TI:VA;1),,            +26753.36-2.14028*T;,,        N 96Sei !
 PAR  L(BCC_A2,SI,TI:VA;2),,            +76881.7-6.15055*T;,,         N 96Sei !
$
 PAR  L(HCP_A3,SI,TI:VA;0),,            -302072.2+77.76859*T;,,       N 96Sei !
 PAR  L(HCP_A3,SI,TI:VA;1),,            +26753.36-2.14028*T;,,        N 96Sei !
 PAR  L(HCP_A3,SI,TI:VA;2),,            +76881.7-6.15055*T;,,         N 96Sei !
$
 PAR  G(SI2TI_C54,SI:TI),,              +GHSERTI+2*GHSERSI
             -175619.85+7.401*T;,,                                    N 96Sei !
 PAR  G(SITI_B27,SI:TI),,               +GHSERSI+GHSERTI
             -156888.96+9.74346*T;,,                                  N 96Sei !
 PAR  G(SI4TI5,SI:TI),,                 +4*GHSERSI+5*GHSERTI
             -711000+26.79246*T;,,                                    N 96Sei !
 PAR  G(SI3TI5_D88,SI:TI),,             +3*GHSERSI+5*GHSERTI
             -579282.48+2.34256*T;,,                                  N 96Sei !
 PAR  G(SITI3,SI:TI),,                  +GHSERSI+3*GHSERTI
             -200000+4.38996*T;,,                                     N 96Sei !
$
$ Metastable
$
 PAR  L(FCC_A1,SI,TI:VA;0),,            -302072.2+77.76859*T;,,       N Same !
 PAR  L(FCC_A1,SI,TI:VA;1),,            +26753.36-2.14028*T;,,        N Same !
 PAR  L(FCC_A1,SI,TI:VA;2),,            +76881.7-6.15055*T;,,         N Same !
$ ------------------------------------------------------------------------------
$
 ASSESSED_SYSTEM
  SI-TI(TDB -* +LIQUID +BCC_A2 +HCP_A3 +DIAMOND +SI2TI_C54 +SI3TI5_D88 +SI4TI5
  +SITI_B27 +SITI3 ;P3 TMM:500/3000 STP:.4/2600/-2) !
$
$
 LIST-OF-REFERENCE
 NUMBER  SOURCE
  Null   'Unknown source'
  Same   'Same or similar interaction as in the corresponding stable phase'
  REFLAV 'Laves phase convention: G(LAVES,X:X)=+3*GHSERXX+15000'
  COST   'COST 507 database'
  SGCOST 'COST 507 database, SGTE unary database V.3.0, 1996; Al, B, Nd, Ti, Zn'
  91Din  'A.T. Dinsdale, Calphad, 15, 317-425(1991).'
  96Sei  'H.J. Seifert, H.L. Lukas, G. Petzow,
          Z. Metallkd., 87, 2-13(1996); Si-Ti'
!
$
$ Metastable
$
 PAR  L(FCC_A1,SI,TI:VA;0),,            -302731.04+69.08469*T;,,      N Same !
 PAR  L(FCC_A1,SI,TI:VA;1),,            +25025.35-2.00203*T;,,        N Same !
 PAR  L(FCC_A1,SI,TI:VA;2),,            +83940.65-6.71526*T;,,        N Same !
$ ------------------------------------------------------------------------------
$
 ASSESSED_SYSTEM
  SI-TI(TDB -* +LIQUID +BCC_A2 +HCP_A3 +DIAMOND +SI2TI_C54 +SI3TI5_D88 +SI4TI5
  +SITI_B27 +SITI3 ;P3 TMM:500/3000 STP:.4/2600/-2) !
$
$
 LIST-OF-REFERENCE
 NUMBER  SOURCE
  Null   'Unknown source'
  Same   'Same or similar interaction as in the corresponding stable phase'
  REFLAV 'Laves phase convention: G(LAVES,X:X)=+3*GHSERXX+15000'
  COST   'COST 507 database'
  SGCOST 'COST 507 database, SGTE unary database V.3.0, 1996; Al, B, Nd, Ti, Zn'
  91Din  'A.T. Dinsdale, Calphad, 15, 317-425(1991).'
  96Sei  'H.J. Seifert, H.L. Lukas, G. Petzow,
          Z. Metallkd., 87, 2-13(1996); Si-Ti'
!

File: 884a49ebe23ab1d8b968.tdb
$
$ Database for Al-Ir from C. Zhang et al. 2008.
$
$ C. Zhang, J. Zhu, Y. Yang, F. Zhang, Y.A. Chang,
$ Scripta Mater., 59, 403-6(2008).
$
$ Dataset created 2018.02.04 by Bengt Hallstedt.
$ 2020.12.20: Modified for use with GES6.
$
$ Including 4-sl fcc (metastable ordering).
$
$ It is somewhat unclear how the fcc modelling was done in 08Zha. I have
$ used the same scheme as in 08Abe here.
$
$ The phase diagram looks ok, but there are probably some minor differences
$ to the paper.
$
$ AlIr-B2 becomes stable as (Ir:Va) above 4585 K.
$
$ ------------------------------------------------------------------------------
 TEMP-LIM 298.15 6000.00 !
$
$ELEMENT NAME  REF. STATE               ATOMIC MASS H298-H0    S298    !
$
 ELEMENT VA   VACUUM                      0.0          0.0      0.0    ! 
 ELEMENT AL   FCC_A1                     26.98154   4540.      28.30   ! 
 ELEMENT IR   FCC_A1                    192.22      5267.656   35.5054 ! 
$ ------------------------------------------------------------------------------
$ Phase definitions
$
 PHASE LIQUID:L % 1 1 !
 CONST LIQUID:L : AL IR : !
$
$ Fcc (cF4, Fm-3m) and MeX (cF8, Fm-3m)
$
 PHASE FCC_A1 %A 2 1 1 !
 CONST FCC_A1 : AL IR : VA : !
$
$ Disordered part of FCC_4SL, identical to FCC_A1
$
 PHASE A1_FCC %A 2 1 1 !
 CONST A1_FCC : AL IR : VA : !
$
$ Prototype AuCu3 (cP4, Pm-3m, L1_2) and AuCu (tP4, P4/mmm, L1_0)
$
 PHASE FCC_4SL:F %AY 5 0.25 0.25 0.25 0.25 1 !
 CONST FCC_4SL:F : AL IR : AL IR : AL IR : AL IR : VA : ! 
$
$ Bcc (cI2, Im-3m)
$
 PHASE BCC_A2 %B 2 1 3 !
 CONST BCC_A2 : AL IR : VA : !
$
$ Hcp (hP2, P6_3/mmc) and Me2X (NiAs-type, hP4, P6_3/mmc, B8_1)
$
 PHASE HCP_A3 %A 2 1 0.5 !
 CONST HCP_A3 : AL IR : VA : !
$
$ Prototype Al9Co2 (mP22, P2_1/c)
$
 PHASE AL9IR2 % 2 9 2 !
 CONST AL9IR2 : AL : IR : !
$
$ Prototype Al45Ir13 (oP236, Pnma)
$
 PHASE AL45IR13 % 2 45 13 !
 CONST AL45IR13 : AL : IR : !
$
$ Prototype Al28Ir9 (hP236, P31c)
$
 PHASE AL13IR4 % 2 13 4 !
 CONST AL13IR4 : AL : IR : !
$
$ Prototype Na3As (hP8, P6_3/mmc)
$
 PHASE AL3IR_D018 % 2 3 1 !
 CONST AL3IR_D018 : AL : IR : !
$
$ Prototype Al2.75Ir (cP60, P23)
$
 PHASE AL5IR2 % 2 2.7 1 !
 CONST AL5IR2 : AL : IR : !
$
$ Prototype CsCl (cP2, Pm-3m)
$
 PHASE ALIR_B2 % 2 1 1 !
 CONST ALIR_B2 : AL% IR : IR% VA : !
$ ------------------------------------------------------------------------------
$ Defaults
$
 DEFINE-SYSTEM-DEFAULT ELEMENT 2 !
 DEFAULT-COM DEFINE_SYSTEM_ELEMENT VA !
 DEFAULT-COM REJECT_PHASE A1_FCC FCC_4SL !
 TYPE-DEF % SEQ * !
 TYPE-DEF A GES AMEND_PHASE_DESCRIPTION @ MAGNETIC -3 0.28 !
 TYPE-DEF B GES AMEND_PHASE_DESCRIPTION @ MAGNETIC -1 0.4 !
 TYPE-DEF Y GES AMEND_PHASE_DESCRIPTION FCC_4SL DIS_PART A1_FCC !
 FUNCTION ZERO      298.15  0;                                         6000 N !
 FUNCTION UN_ASS    298.15  0;                                         6000 N !
 FUNCTION R         298.15  +8.31451;                                  6000 N !
$ ------------------------------------------------------------------------------
$ Element data
$ ------------------------------------------------------------------------------
$ Al
$
$ BCT_A5 and DIAMOND_A4 added in unary 3.0
$
 PAR  G(FCC_A1,AL:VA),,                 +GHSERAL;                2900 N 91Din !
 PAR  G(A1_FCC,AL:VA),,                 +GHSERAL;                2900 N 91Din !
 PAR  G(BCC_A2,AL:VA),,                 +GHSERAL+10083-4.813*T;  2900 N 91Din !
 PAR  G(HCP_A3,AL:VA),,                 +GHSERAL+5481-1.8*T;     2900 N 91Din !
$PAR  G(CBCC_A12,AL:VA),,               +GHSERAL
$            +10083.4-4.813*T;                                   2900 N 91Din !
$PAR  G(CUB_A13,AL:VA),,                +GHSERAL
$            +10920.44-4.8116*T;                                 2900 N 91Din !
$PAR  G(BCT_A5,AL),,                    +GHSERAL+10083-4.813*T;  2900 N SGCOST !
$PAR  G(DIAMOND_A4,AL),,                +GHSERAL+30*T;           2900 N SGCOST !
 PAR  G(LIQUID,AL),,                    +GLIQAL;                 2900 N 91Din !
$
 PAR  G(ALIR_B2,AL:VA),,                +GBCCAL+10000-T;,,            N 08Zha !
$
 FUNCTION GHSERAL   298.15  -7976.15+137.093038*T-24.3671976*T*LN(T)
       -0.001884662*T**2-8.77664E-07*T**3+74092*T**(-1);
       700.00  Y  -11276.24+223.048446*T-38.5844296*T*LN(T)
       +0.018531982*T**2 -5.764227E-06*T**3+74092*T**(-1);
       933.47  Y  -11278.361+188.684136*T-31.748192*T*LN(T)
       -1.230622E+28*T**(-9);
      2900.00  N !
 FUNCTION GLIQAL    298.15  +11005.045-11.84185*T+GHSERAL+7.9337E-20*T**7;
       933.47  Y  -795.991+177.430209*T-31.748192*T*LN(T);
      2900.00  N !
 FUNCTION GBCCAL    298.15  +GHSERAL+10083-4.813*T;                    2900 N !
$ ------------------------------------------------------------------------------
$ Ir
$
 PAR  G(FCC_A1,IR:VA),,                 +GHSERIR;                4000 N 91Din !
 PAR  G(A1_FCC,IR:VA),,                 +GHSERIR;                4000 N 91Din !
 PAR  G(BCC_A2,IR:VA),,                 +GHSERIR+32000-6.9*T;    4000 N 91Din !
 PAR  G(HCP_A3,IR:VA),,                 +GHSERIR+4000-0.6*T;     4000 N 91Din !
 PAR  G(LIQUID,IR),,                    +GLIQIR;                 4000 N 91Din !
$
 PAR  G(ALIR_B2,IR:VA),,                +GBCCIR+218000-53.317*T;,,    N 08Zha !
 PAR  G(ALIR_B2,IR:IR),,                +2*GBCCIR;,,                  N 08Zha !
$
 FUNCTION GHSERIR   298.15  -6936.288+118.780119*T-22.7944*T*LN(T)
       -0.003091976*T**2-20083*T**(-1);
      1215.00  Y  -8123.73+140.066697*T-26.085*T*LN(T)-4.7969E-07*T**3;
      2719.00  Y  +290529.037-1258.35297*T+152.498874*T*LN(T)
       -0.047176402*T**2+1.844977E-06*T**3-92987250*T**(-1);
      4000.00  N !
 FUNCTION GLIQIR    298.15  +23455.244-6.312059*T+GHSERIR;
      1000.00  Y  +102217.789-587.632815*T+73.9517579*T*LN(T)
       -0.04638802*T**2+2.761831E-06*T**3-13382612*T**(-1);
      2719.00  Y  -38347.217+411.234043*T-59.418*T*LN(T);
      4000.00  N !
 FUNCTION GBCCIR    298.15  +GHSERIR+32000-6.9*T;                      4000 N !
$ ------------------------------------------------------------------------------
$ Binary system
$
$ C. Zhang, J. Zhu, Y. Yang, F. Zhang, Y.A. Chang,
$ Scripta Mater., 59, 403-6(2008).
$
$ Checked against paper. Checked at 6000 K.
$
$ Including 4-sl fcc (metastable ordering).
$
$ It is somewhat unclear how the fcc modelling was done in 08Zha. I have
$ used the same scheme as in 08Abe here.
$
$ The phase diagram looks ok, but there are probably some minor differences
$ to the paper.
$
$ AlIr-B2 becomes stable as (Ir:Va) above 4585 K.
$
 PAR  L(LIQUID,AL,IR;0),,               -229160+19.282*T;,,           N 08Zha !
 PAR  L(LIQUID,AL,IR;1),,               -68720;,,                     N 08Zha !
 PAR  L(LIQUID,AL,IR;2),,               +44333-9.362*T;,,             N 08Zha !
$
 PAR  L(FCC_A1,AL,IR:VA;0),,            +GFAL3IR+1.5*GFAL2IR2
             +GFALIR3+1.5*SFALIR;,,                                   N 08Zha !
 PAR  L(FCC_A1,AL,IR:VA;1),,            +2*GFAL3IR-2*GFALIR3;,,       N 08Zha !
 PAR  L(FCC_A1,AL,IR:VA;2),,            +GFAL3IR-1.5*GFAL2IR2
             +GFALIR3-1.5*SFALIR;,,                                   N 08Zha !
$
 PAR  L(A1_FCC,AL,IR:VA;0),,            +GFAL3IR+1.5*GFAL2IR2
             +GFALIR3+1.5*SFALIR;,,                                   N 08Zha !
 PAR  L(A1_FCC,AL,IR:VA;1),,            +2*GFAL3IR-2*GFALIR3;,,       N 08Zha !
 PAR  L(A1_FCC,AL,IR:VA;2),,            +GFAL3IR-1.5*GFAL2IR2
             +GFALIR3-1.5*SFALIR;,,                                   N 08Zha !
$
 PAR  G(FCC_4SL,AL:AL:AL:IR:VA),,       +GFAL3IR;,,                   N 08Zha !
 PAR  G(FCC_4SL,AL:AL:IR:IR:VA),,       +GFAL2IR2;,,                  N 08Zha !
 PAR  G(FCC_4SL,AL:IR:IR:IR:VA),,       +GFALIR3;,,                   N 08Zha !
 PAR  L(FCC_4SL,AL,IR:AL,IR:*:*:VA;0),, +SFALIR;,,                    N 08Zha !
$
 PAR  G(AL9IR2,AL:IR),,                 +9*GHSERAL+2*GHSERIR
             -573815+73.337*T;,,                                      N 08Zha !
 PAR  G(AL45IR13,AL:IR),,               +45*GHSERAL+13*GHSERIR
             -3563114+378.682*T;,,                                    N 08Zha !
 PAR  G(AL13IR4,AL:IR),,                +13*GHSERAL+4*GHSERIR
             -1078735+104.822*T;,,                                    N 08Zha !
 PAR  G(AL3IR_D018,AL:IR),,             +3*GHSERAL+GHSERIR
             -262740+21.84*T;,,                                       N 08Zha !
 PAR  G(AL5IR2,AL:IR),,                 +2.7*GHSERAL+GHSERIR
             -252650.8+19.3066*T;,,                                   N 08Zha !
$
 PAR  G(ALIR_B2,AL:IR),,                +GBCCAL+GBCCIR
             -224000+32.985*T;,,                                      N 08Zha !
 PAR  L(ALIR_B2,AL,IR:IR;0),,           +6607;,,                      N 08Zha !
 PAR  L(ALIR_B2,AL,IR:VA;0),,           +6607;,,                      N 08Zha !
 PAR  L(ALIR_B2,AL:IR,VA;0),,           +19687;,,                     N 08Zha !
 PAR  L(ALIR_B2,IR:IR,VA;0),,           +19687;,,                     N 08Zha !
$
$ metastable
$
 PAR  L(BCC_A2,AL,IR:VA;0),,            +GFAL3IR+1.5*GFAL2IR2
             +GFALIR3+1.5*SFALIR;,,                                   N Same !
 PAR  L(BCC_A2,AL,IR:VA;1),,            +2*GFAL3IR-2*GFALIR3;,,       N Same !
 PAR  L(BCC_A2,AL,IR:VA;2),,            +GFAL3IR-1.5*GFAL2IR2
             +GFALIR3-1.5*SFALIR;,,                                   N Same !
$
 PAR  L(HCP_A3,AL,IR:VA;0),,            +GFAL3IR+1.5*GFAL2IR2
             +GFALIR3+1.5*SFALIR;,,                                   N Same !
 PAR  L(HCP_A3,AL,IR:VA;1),,            +2*GFAL3IR-2*GFALIR3;,,       N Same !
 PAR  L(HCP_A3,AL,IR:VA;2),,            +GFAL3IR-1.5*GFAL2IR2
             +GFALIR3-1.5*SFALIR;,,                                   N Same !
$
 FUNCTION U1FALIR   298.15  -15894+1.963*T;                            6000 N !
 FUNCTION GFAL3IR   298.15  +3*U1FALIR;                                6000 N !
 FUNCTION GFAL2IR2  298.15  +4*U1FALIR;                                6000 N !
 FUNCTION GFALIR3   298.15  +3*U1FALIR+14859-4.176*T;                  6000 N !
 FUNCTION SFALIR    298.15  +U1FALIR;                                  6000 N !
$ ------------------------------------------------------------------------------
$
$
 LIST-OF-REFERENCE
 NUMBER  SOURCE
  Null   'Unknown source'
  Same   'Same or similar interaction as in the corresponding stable phase'
  REFLAV 'Laves phase convention: G(LAVES,X:X)=+3*GHSERXX+15000'
  COST   'COST 507 database, 1998'
  SGCOST 'COST 507 database, SGTE unary database V.3.0, 1996; Al, B, Nd, Ti, Zn'
  91Din  'A.T. Dinsdale, Calphad, 15, 317-425(1991).'
  08Abe  'T. Abe, C. Kocer, M. Ode, H. Murakami, Y. Yamabe-Mitarai,
          K. Hashimoto, H. Onodera, Calphad, 32, 686-928(2008); Al-Ir'
  08Zha  'C. Zhang, J. Zhu, Y. Yang, F. Zhang, Y.A. Chang,
          Scripta Mater., 59, 403-6(2008); Al-Ir'
!

File: 9b8ee9881018b278d441.tdb
$
$ Database for Cu-Ho from C.P. Wang et al. 2009
$
$ C.P. Wang, S.H. Guo, X.J. Liu, A.T. Tang, F.S. Pan,
$ J. Alloys Compd., 487, 173-78(2009).
$
$ Dataset created 2013.05.30 by Bengt Hallstedt.
$ 2020.12.26: Modified for use with GES6.
$
$ Old data used for bcc and liquid Ho (91Din). Invariants ok.
$
$ Using SGTE unary ver. 4.4:
$ Calculated invariants are up to 13 K higher than given in the paper.
$
$ ------------------------------------------------------------------------------
 TEMP-LIM 298.15 6000.00 !
$
$ELEMENT NAME  REF. STATE               ATOMIC MASS H298-H0    S298    !
$
 ELEMENT VA   VACUUM                      0.0          0.0      0.0    ! 
 ELEMENT CU   FCC_A1                     63.546     5004.      33.15   !
 ELEMENT HO   HCP_A3                    164.9304    7995.624   75.0191 ! 
$ ------------------------------------------------------------------------------
$ Phase definitions
$
 PHASE LIQUID:L % 1 1 !
 CONST LIQUID:L : CU HO : !
$
$ Fcc (cF4, Fm-3m) and MeX (cF8, Fm-3m)
$
 PHASE FCC_A1 %A 2 1 1 !
 CONST FCC_A1 : CU% HO : VA : !
$
$ Bcc (cI2, Im-3m)
$
 PHASE BCC_A2 %B 2 1 3 !
 CONST BCC_A2 : CU HO : VA : !
$
$ Hcp (hP2, P6_3/mmc) and Me2X (NiAs-type, hP4, P6_3/mmc, B8_1)
$
 PHASE HCP_A3 %A 2 1 0.5 !
 CONST HCP_A3 : CU HO% : VA : !
$
$ Prototype AuBe5 (cF24, F-43m), alpha-Cu5Ho
$
 PHASE CU5HO_C15B % 2 5 1 !
 CONST CU5HO_C15B : CU : HO : !
$
$ Prototype CaCu5 (hP6, P6/mmm), beta-Cu5Ho
$
 PHASE CU5HO_D2D % 2 5 1 !
 CONST CU5HO_D2D : CU : HO : !
$
$ Unknown structure
$
 PHASE CU9HO2 % 2 9 2 !
 CONST CU9HO2 : CU : HO : !
$
$ Unknown structure
$
 PHASE CU7HO2 % 2 7 2 !
 CONST CU7HO2 : CU : HO : !
$
$ Prototype Hg2K (oI12, Imma), prototype CeCu2 in paper
$
 PHASE CU2HO % 2 2 1 !
 CONST CU2HO : CU : HO : !
$
$ Prototype CsCl (cP2, Pm-3m)
$
 PHASE CUHO_B2 % 2 1 1 !
 CONST CUHO_B2 : CU : HO : !
$ ------------------------------------------------------------------------------
$ Defaults
$
 DEFINE-SYSTEM-DEFAULT ELEMENT 2 !
 DEFAULT-COM DEFINE_SYSTEM_ELEMENT VA !
 TYPE-DEF % SEQ * !
 TYPE-DEF A GES AMEND_PHASE_DESCRIPTION @ MAGNETIC -3 0.28 !
 TYPE-DEF B GES AMEND_PHASE_DESCRIPTION @ MAGNETIC -1 0.4 !
 FUNCTION ZERO      298.15  0;                                         6000 N !
 FUNCTION UN_ASS    298.15  0;                                         6000 N !
 FUNCTION R         298.15  +8.31451;                                  6000 N !
$ ------------------------------------------------------------------------------
$ Element data
$ ------------------------------------------------------------------------------
$ Cu
$
 PAR  G(FCC_A1,CU:VA),,                 +GHSERCU;                3200 N 91Din !
 PAR  G(BCC_A2,CU:VA),,                 +GHSERCU+4017-1.255*T;   3200 N 91Din !
 PAR  G(HCP_A3,CU:VA),,                 +GHSERCU+600+0.2*T;      3200 N 91Din !
 PAR  G(LIQUID,CU),,                    +GLIQCU;                 3200 N 91Din !
$
 FUNCTION GHSERCU   298.15  -7770.458+130.485235*T-24.112392*T*LN(T)
       -0.00265684*T**2+1.29223E-07*T**3+52478*T**(-1);
      1357.77  Y  -13542.026+183.803828*T-31.38*T*LN(T)+3.64167E+29*T**(-9);
      3200.00  N !
 FUNCTION GLIQCU    298.15  +12964.735-9.511904*T+GHSERCU-5.8489E-21*T**7;
      1357.77  Y  -46.545+173.881484*T-31.38*T*LN(T);
      3200.00  N !
$ ------------------------------------------------------------------------------
$ Ho
$
$ BCC_A2 and LIQUID revised in unary 4.4
$ HCP_A3 modified in unary 5.0
$ (upper T interval added + trailing decimals added)
$
$ FCC_A1 from 03Cac and 09Wan not included in unary; 03Cac to be preferred
$
 PAR  G(HCP_A3,HO:VA),,                 +GHSERHO;                3001 N 91Din !
 PAR  G(FCC_A1,HO:VA),,                 +GHSERHO+5000;           3001 N 09Wan1 !
$PAR  G(FCC_A1,HO:VA),,                 +GHSERHO
$            +2000-0.831451*T;                                   3001 N 03Cac !
 PAR  G(BCC_A2,HO:VA),,                 +GHSERHO
             +4380-2.494353*T;                                   3001 N 00Nor1 !
 PAR  G(LIQUID,HO),,                    +GLIQHO;                 3001 N 00Nor1 !
$
 FUNCTION GHSERHO   298.15  -7612.429+86.593171*T-23.4879*T*LN(T)
       -0.00827315*T**2+2.375467E-06*T**3;
       600.00  Y  -10917.688+182.475691*T-39.6932*T*LN(T)
       +0.01820065*T**2-4.829733E-06*T**3;
       900.00  Y  +46646.188-421.474473*T+48.0595*T*LN(T)
       -0.0424634*T**2+3.233133E-06*T**3-7185900*T**(-1);
      1200.00  Y  +27786.061-156.162846*T+8.28608*T*LN(T)
       -0.01082725*T**2-1.112352E-06*T**3-6183850*T**(-1);
      1703.00  Y  -825364.662+4248.379056*T-558.9506818*T*LN(T)
       +0.139111904*T**2-6.824652E-06*T**3+2.19952973E+08*T**(-1);
      3000.00  Y  -17149.229+235.898104*T-43.932*T*LN(T);
      3001.00  N !
 FUNCTION GLIQHO    298.15  +17383.4216-9.992194*T+GHSERHO;
      1000.00  Y  +124827.5326-994.683024*T+127.9577778*T*LN(T)
       -0.088196514*T**2+8.008222E-6*T**3-15727191*T**(-1);  
      1703.00  Y  -9688.5314+230.793918*T-43.932*T*LN(T);  
      3001.00  N !
$ ------------------------------------------------------------------------------
$ Binary system
$
$ C.P. Wang, S.H. Guo, X.J. Liu, A.T. Tang, F.S. Pan,
$ J. Alloys Compd., 487, 173-78(2009).
$
$ Checked against paper. Checked at 6000 K.
$
$ Old data used for bcc and liquid Ho (91Din). Invariants ok.
$
$ Using SGTE unary ver. 4.4:
$ Calculated invariants are up to 13 K higher than given in the paper.
$
 PAR  L(LIQUID,CU,HO;0),,               -76960+2.84*T;,,              N 09Wan2 !
 PAR  L(LIQUID,CU,HO;1),,               -26040+0.14*T;,,              N 09Wan2 !
 PAR  L(LIQUID,CU,HO;2),,               -16190+7.69*T;,,              N 09Wan2 !
$
 PAR  L(FCC_A1,CU,HO:VA;0),,            +25000;,,                     N 09Wan2 !
 PAR  L(HCP_A3,CU,HO:VA;0),,            +25000;,,                     N 09Wan2 !
$
 PAR  G(CU5HO_C15B,CU:HO),,             +5*GHSERCU+GHSERHO
             -99672+2.4*T;,,                                          N 09Wan2 !
 PAR  G(CU5HO_D2D,CU:HO),,              +5*GHSERCU+GHSERHO
             -98628+1.56*T;,,                                         N 09Wan2 !
 PAR  G(CU9HO2,CU:HO),,                 +9*GHSERCU+2*GHSERHO
             -193820+4.4*T;,,                                         N 09Wan2 !
 PAR  G(CU7HO2,CU:HO),,                 +7*GHSERCU+2*GHSERHO
             -103006.8-54*T;,,                                        N 09Wan2 !
 PAR  G(CU2HO,CU:HO),,                  +2*GHSERCU+GHSERHO
             -71547+6.27*T;,,                                         N 09Wan2 !
 PAR  G(CUHO_B2,CU:HO),,                +GHSERCU+GHSERHO
             -51380+4*T;,,                                            N 09Wan2 !
$ ------------------------------------------------------------------------------
$
$
 LIST-OF-REFERENCE
 NUMBER  SOURCE
  Null   'Unknown source'
  COST   'COST 507 database'
  91Din  'A.T. Dinsdale, Calphad, 15, 317-425(1991).'
  00Nor1 'S. Norgren, J. Phase Equilib., 21, 148-56(2000),
          SGTE unary database V.4.4, 2001; Er, Ho'
  03Cac  'G. Cacciamani, S. De Negri, A. Saccone, R. Ferro,
          Intermetallics, 11, 1135-51(2003); Dy, Gd, Ho'
  09Wan1 'C.P. Wang, H.L. Zhang, S.L. Wang, Z. Lin, X.J. Liu, A.T. Tang,
          F.S. Pan, J. Alloys Compd., 481, 291-95(2009); Ho, Ho-Mn'
  09Wan2 'C.P. Wang, S.H. Guo, X.J. Liu, A.T. Tang, F.S. Pan,
          J. Alloys Compd., 487, 173-78(2009); Cu-Ho'
!
. Ferro,
          Intermetallics, 11, 1135-51(2003); Dy, Gd, Ho'
  09Wan1 'C.P. Wang, H.L. Zhang, S.L. Wang, Z. Lin, X.J. Liu, A.T. Tang,
          F.S. Pan, J. Alloys Compd., 481, 291-95(2009); Ho, Ho-Mn'
  09Wan2 'C.P. Wang, S.H. Guo, X.J. Liu, A.T. Tang, F.S. Pan,
          J. Alloys Compd., 487, 173-78(2009); Cu-Ho'
!

File: af92ac1239941062fdc9.tdb
$
$ Database for Al-La from J. Liao et al. 2018.
$
$ J. Liao, H. Wang, T.-Y. Chen, Materials, 11, 2396(2018).
$
$ Dataset created 2018.11.18 by Bengt Hallstedt.
$ 2019.05.11: Phase name AL11LA3_HT changed to AL11LA3_D13
$ 2020.12.20: Modified for use with GES6.
$
$ Modified from 00Yin. Fcc and bcc interactions added. Al11La3-ht added.
$
$ ------------------------------------------------------------------------------
 TEMP-LIM 298.15 6000.00 !
$
$ELEMENT NAME  REF. STATE               ATOMIC MASS H298-H0    S298    !
$
 ELEMENT VA   VACUUM                      0.0          0.0      0.0    ! 
 ELEMENT AL   FCC_A1                     26.98154   4540.      28.30   ! 
 ELEMENT LA   DHCP                      138.9055    6665.112   56.9024 ! 
$ ------------------------------------------------------------------------------
$ Phase definitions
$
 PHASE LIQUID:L % 1 1 !
 CONST LIQUID:L : AL LA : !
$
$ Fcc (cF4, Fm-3m) and MeX (cF8, Fm-3m)
$
 PHASE FCC_A1 %A 2 1 1 !
 CONST FCC_A1 : AL% LA% : VA : !
$
$ Bcc (cI2, Im-3m)
$
 PHASE BCC_A2 %B 2 1 3 !
 CONST BCC_A2 : AL LA% : VA : !
$
$ Hcp (hP2, P6_3/mmc) and Me2X (NiAs-type, hP4, P6_3/mmc, B8_1)
$
 PHASE HCP_A3 %A 2 1 0.5 !
 CONST HCP_A3 : AL : VA : !
$
$ Prototype alpha-La (hP4, P6_3/mmc)
$
 PHASE DHCP % 1 1 !
 CONST DHCP : LA : !
$
$ Prototype Al11La3 (oI28, Immm)
$
 PHASE AL11LA3_LT % 2 11 3 !
 CONST AL11LA3_LT : AL : LA : !
$
$ Prototype Al4Ba (tI10, I4/mmm)
$
 PHASE AL11LA3_D13 % 2 11 3 !
 CONST AL11LA3_D13 : AL : LA : !
$
$ Prototype CdMg3 (hP8, P6_3/mmc)
$
 PHASE AL3LA_D019 % 2 3 1 !
 CONST AL3LA_D019 : AL : LA : !
$
$ Prototype AlB2 (hP3, P6/mmm, AlxLa in Massalski, also Al5La2)
$
 PHASE AL7LA3_C32 % 2 7 3 !
 CONST AL7LA3_C32 : AL : LA : !
$
$ Prototype Cu2Mg (cF24, Fd-3m)
$
 PHASE AL2LA_C15 % 2 2 1 !
 CONST AL2LA_C15 : AL : LA : !
$
$ Prototype AlCe (oC16, Cmcm)
$
 PHASE ALLA % 2 1 1 !
 CONST ALLA : AL : LA : !
$
$ Prototype CdMg3 (hP8, P6_3/mmc)
$
 PHASE ALLA3_D019 % 2 1 3 !
 CONST ALLA3_D019 : AL : LA : !
$ ------------------------------------------------------------------------------
$ Defaults
$
 DEFINE-SYSTEM-DEFAULT ELEMENT 2 !
 DEFAULT-COM DEFINE_SYSTEM_ELEMENT VA !
 TYPE-DEF % SEQ * !
 TYPE-DEF A GES AMEND_PHASE_DESCRIPTION @ MAGNETIC -3 0.28 !
 TYPE-DEF B GES AMEND_PHASE_DESCRIPTION @ MAGNETIC -1 0.4 !
 FUNCTION ZERO      298.15  0;                                         6000 N !
 FUNCTION UN_ASS    298.15  0;                                         6000 N !
 FUNCTION R         298.15  +8.31451;                                  6000 N !
$ ------------------------------------------------------------------------------
$ Element data
$ ------------------------------------------------------------------------------
$ Al
$
$ BCT_A5 and DIAMOND_A4 added in unary 3.0
$
 PAR  G(FCC_A1,AL:VA),,                 +GHSERAL;                2900 N 91Din !
 PAR  G(BCC_A2,AL:VA),,                 +GHSERAL+10083-4.813*T;  2900 N 91Din !
 PAR  G(HCP_A3,AL:VA),,                 +GHSERAL+5481-1.8*T;     2900 N 91Din !
$PAR  G(CBCC_A12,AL:VA),,               +GHSERAL
$            +10083.4-4.813*T;                                   2900 N 91Din !
$PAR  G(CUB_A13,AL:VA),,                +GHSERAL
$            +10920.44-4.8116*T;                                 2900 N 91Din !
$PAR  G(BCT_A5,AL),,                    +GHSERAL+10083-4.813*T;  2900 N SGCOST !
$PAR  G(DIAMOND_A4,AL),,                +GHSERAL+30*T;           2900 N SGCOST !
 PAR  G(LIQUID,AL),,                    +GLIQAL;                 2900 N 91Din !
$
 FUNCTION GHSERAL   298.15  -7976.15+137.093038*T-24.3671976*T*LN(T)
       -0.001884662*T**2-8.77664E-07*T**3+74092*T**(-1);
       700.00  Y  -11276.24+223.048446*T-38.5844296*T*LN(T)
       +0.018531982*T**2 -5.764227E-06*T**3+74092*T**(-1);
       933.47  Y  -11278.361+188.684136*T-31.748192*T*LN(T)
       -1.230622E+28*T**(-9);
      2900.00  N !
 FUNCTION GLIQAL    298.15  +11005.045-11.84185*T+GHSERAL+7.9337E-20*T**7;
       933.47  Y  -795.991+177.430209*T-31.748192*T*LN(T);
      2900.00  N !
 FUNCTION GBCCAL    298.15  +GHSERAL+10083-4.813*T;                    2900 N !
$ ------------------------------------------------------------------------------
$ La
$
 PAR  G(DHCP,LA),,                      +GHSERLA;                4000 N 91Din !
 PAR  G(FCC_A1,LA:VA),,                 +GFCCLA;                 4000 N 91Din !
 PAR  G(BCC_A2,LA:VA),,                 +GBCCLA;                 4000 N 91Din !
 PAR  G(LIQUID,LA),,                    +GLIQLA;                 4000 N 91Din !
$
 FUNCTION GHSERLA   298.15  -7968.403+120.284604*T-26.34*T*LN(T)
       -0.001295165*T**2;
       550.00  Y  -3381.413+59.06113*T-17.1659411*T*LN(T)
       -0.008371705*T**2+6.8932E-07*T**3-399448*T**(-1);
      2000.00  Y  -15608.882+181.390071*T-34.3088*T*LN(T);
      4000.00  N !
 FUNCTION GFCCLA    298.15  -6109.797+89.878761*T-21.7919*T*LN(T)
       -0.004045175*T**2-5.25865E-07*T**3;
      1134.00  Y  -124598.976+955.878375*T-139.346741*T*LN(T)
       +0.042032405*T**2-3.066199E-06*T**3+20994153*T**(-1);
      2000.00  Y  +3009.496-2.846081*T+GHSERLA;
      4000.00  N !
 FUNCTION GBCCLA    298.15  -3952.161+88.072353*T-21.7919*T*LN(T)
       -0.004045175*T**2-5.25865E-07*T**3;
       800.00  Y  +321682.673-3565.08252*T+513.440708*T*LN(T)
       -0.387295093*T**2+4.9547989E-05*T**3-36581228*T**(-1);
      1134.00  Y  -16377.894+218.492988*T-39.5388*T*LN(T);
      1193.00  Y  -136609.91+1123.34397*T-163.413074*T*LN(T)
       +0.053968535*T**2-4.056395E-06*T**3+21167204*T**(-1);
      2000.00  Y  +7402.894-6.553756*T+GHSERLA;
      4000.00  N !
 FUNCTION GLIQLA    298.15  +5332.653+18.23012*T-11.0188191*T*LN(T)
       -0.020171603*T**2+2.93775E-06*T**3-133541*T**(-1);
      1134.00  Y  -3942.004+171.018431*T-34.3088*T*LN(T);
      4000.00  N !
$ ------------------------------------------------------------------------------
$ Binary system
$
$ J. Liao, H. Wang, T.-Y. Chen, Materials, 11, 2396(2018).
$
$ Checked aginst paper. Checked at 6000 K.
$
$ Modified from 00Yin. Fcc and bcc interactions added. Al11La3-ht added.
$
 PAR  L(LIQUID,AL,LA;0),,               -146079+1.518*T;,,            N 00Yin !
 PAR  L(LIQUID,AL,LA;1),,               -47908-18.582*T;,,            N 00Yin !
$
 PAR  L(FCC_A1,AL,LA:VA;0),,            -63500-10*T;,,                N 18Lia !
 PAR  L(FCC_A1,AL,LA:VA;1),,            -80000;,,                     N 18Lia !
$
 PAR  L(BCC_A2,AL,LA:VA;0),,            -68800;,,                     N 18Lia !
$
 PAR  G(AL11LA3_LT,AL:LA),,             +11*GHSERAL+3*GHSERLA
             -740070.1+83.031*T;,,                                    N 18Lia !
 PAR  G(AL11LA3_D13,AL:LA),,            +11*GHSERAL+3*GHSERLA
             -738882.1+82.031*T;,,                                    N 18Lia !
 PAR  G(AL3LA_D019,AL:LA),,             +3*GHSERAL+GHSERLA
             -207928+13.572*T;,,                                      N 00Yin !
 PAR  G(AL7LA3_C32,AL:LA),,             +7*GHSERAL+3*GHSERLA
             -495437-9.787*T;,,                                       N 00Yin !
 PAR  G(AL2LA_C15,AL:LA),,              +2*GHSERAL+GHSERLA
             -147842-8.681*T;,,                                       N 00Yin !
 PAR  G(ALLA,AL:LA),,                   +GHSERAL+GHSERLA
             -91932+2.905*T;,,                                        N 00Yin !
 PAR  G(ALLA3_D019,AL:LA),,                  +GHSERAL+3*GHSERLA
             -91158+1.523*T;,,                                        N 00Yin !
$ ------------------------------------------------------------------------------
$
$
 LIST-OF-REFERENCE
 NUMBER  SOURCE
  Null   'Unknown source'
  COST   'COST 507 database'
  SGCOST 'COST 507 database, SGTE unary database V.3.0, 1996; Al, B, Nd, Ti, Zn'
  91Din  'A.T. Dinsdale, Calphad, 15, 317-425(1991).'
  00Yin  'F. Yin, X. Su, Z. Li, M. Huang, Y. Shi,
          J. Alloys Compd., 302, 169-72(2000); Al-La'
  18Lia  'J. Liao, H. Wang, T.-Y. Chen, Materials, 11, 2396(2018); Al-La'
!

File: c2c5dfc3d1a15ed8b165.tdb
$
$ Database for Ni-V from M. Noori and B. Hallstedt 2019.
$
$ M. Noori, B. Hallstedt, Calphad, 65, 273-81(2019).
$
$ Dataset created 2018.11.13 by Bengt Hallstedt.
$ 2020.12.07: Modified for use with GES6.
$
$ This dataset contains a 3-SL 10:4:16 model for sigma and solubility ranges
$ for Ni3V and NiV3, but not for Ni8V and Ni2V.
$
$ ------------------------------------------------------------------------------
 TEMP-LIM 298.15 6000.00 !
$
$ELEMENT NAME  REF. STATE               ATOMIC MASS H298-H0    S298    !
$
 ELEMENT VA   VACUUM                      0.0          0.0      0.0    ! 
 ELEMENT NI   FCC_A1                     58.69      4787.0     29.7955 ! 
 ELEMENT V    BCC_A2                     50.9415    4507.0     30.89   ! 
$ ------------------------------------------------------------------------------
$ Phase definitions
$
 PHASE LIQUID:L % 1 1 !
 CONST LIQUID:L : NI V : !
$
$ Fcc (cF4, Fm-3m) and MeX (cF8, Fm-3m)
$
 PHASE FCC_A1 %A 2 1 1 !
 CONST FCC_A1 : NI% V : VA : !
$
$ Bcc (cI2, Im-3m)
$
 PHASE BCC_A2 %B 2 1 3 !
 CONST BCC_A2 : NI V% : VA : !
$
$ Hcp (hP2, P6_3/mmc) and Me2X (NiAs-type, hP4, P6_3/mmc, B8_1)
$
 PHASE HCP_A3 %A 2 1 0.5 !
 CONST HCP_A3 : NI V : VA : !
$
$ Prototype Pt8Ti (tI18, I4/mmm, 139)
$
 PHASE NI8V % 2 8 1 !
 CONST NI8V : NI : V : !
$
$ Prototype Al3Ti (tI8, I4/mmm)
$
 PHASE NI3V_D022 % 2 3 1 !
 CONST NI3V_D022 : NI% V : NI V% : !
$
$ Prototype MoPt2 (oI6, Immm)
$
 PHASE NI2V % 2 2 1 !
 CONST NI2V : NI : V : !
$
$ Prototype CrFe (tP30, P4_2/mnm), ordering contribution
$
 PHASE SIGMA_D8B % 3 10 4 16 !
 CONST SIGMA_D8B : NI V : NI V : NI V : !
$
$ Prototype Cr3Si (cP8, Pm-3n)
$
 PHASE NIV3_A15 % 2 1 3 !
 CONST NIV3_A15 : NI% V : NI V% : !
$ ------------------------------------------------------------------------------
$ Defaults
$
 DEFINE-SYSTEM-DEFAULT ELEMENT 2 !
 DEFAULT-COM DEFINE_SYSTEM_ELEMENT VA !
 TYPE-DEF % SEQ * !
 TYPE-DEF A GES AMEND_PHASE_DESCRIPTION @ MAGNETIC -3 0.28 !
 TYPE-DEF B GES AMEND_PHASE_DESCRIPTION @ MAGNETIC -1 0.4 !
 FUNCTION ZERO      298.15  0;                                         6000 N !
 FUNCTION UN_ASS    298.15  0;                                         6000 N !
 FUNCTION R         298.15  +8.31451;                                  6000 N !
$ ------------------------------------------------------------------------------
$ Element data
$ ------------------------------------------------------------------------------
$ Ni
$
$ FCC_A1 and LIQUID modified in unary 5.0 (slight change in upper T interval)
$ BCT_A5 added in unary 5.0
$
 PAR  G(FCC_A1,NI:VA),,                 +GHSERNI;                3000 N 91Din !
 PAR  TC(FCC_A1,NI:VA),,                  633.00;                3000 N 91Din !
 PAR  BM(FCC_A1,NI:VA),,                    0.52;                3000 N 91Din !
 PAR  G(BCC_A2,NI:VA),,                 +GHSERNI
             +8715.084-3.556*T;                                  3000 N 91Din !
 PAR  TC(BCC_A2,NI:VA),,                  575.00;                3000 N 91Din !
 PAR  BM(BCC_A2,NI:VA),,                    0.85;                3000 N 91Din !
 PAR  G(HCP_A3,NI:VA),,                 +GHSERNI+1046+1.255*T;   3000 N 91Din !
 PAR  TC(HCP_A3,NI:VA),,                  633.00;                3000 N 91Din !
 PAR  BM(HCP_A3,NI:VA),,                    0.52;                3000 N 91Din !
$PAR  G(BCT_A5,NI),,                    +GHSERNI+10023-4.556*T;  3000 N 99Gho !
$PAR  G(CBCC_A12,NI:VA),,               +GHSERNI+3556;           3000 N 91Din !
$PAR  G(CUB_A13,NI:VA),,                +GHSERNI+2092;           3000 N 91Din !
 PAR  G(LIQUID,NI),,                    +GLIQNI;                 3000 N 91Din !
$
 PAR  G(NI3V_D022,NI:NI),,              +4*GHSERNI+20000;,,           N 19Noo !
 PAR  G(SIGMA_D8B,NI:NI:NI),,           +30*GHSERNI+495000;,,         N 19Noo !
 PAR  G(NIV3_A15,NI:NI),,               +4*GHSERNI+50800;,,           N 19Noo !
$
 FUNCTION GHSERNI   298.15  -5179.159+117.854*T-22.096*T*LN(T)-0.0048407*T**2;
      1728.00  Y  -27840.62+279.134977*T-43.1*T*LN(T)+1.12754E+31*T**(-9);
      3000.00  N !
 FUNCTION GLIQNI    298.15  +16414.686-9.397*T+GHSERNI-3.82318E-21*T**7;
      1728.00  Y  -9549.817+268.597977*T-43.1*T*LN(T);
      3000.00  N !
 FUNCTION GBCCNI    298.15  +GHSERNI+8715.084-3.556*T;                 3000 N !
$ ------------------------------------------------------------------------------
$ V
$
 PAR  G(BCC_A2,V:VA),,                  +GHSERVV;                4000 N 91Din !
 PAR  G(FCC_A1,V:VA),,                  +GHSERVV+7500+1.7*T;     4000 N 91Din !
 PAR  G(HCP_A3,V:VA),,                  +GHSERVV+4000+2.4*T;     4000 N 91Din !
$PAR  G(CBCC_A12,V:VA),,                +GHSERVV+9000;           4000 N 91Din !
$PAR  G(CUB_A13,V:VA),,                 +GHSERVV+10000;          4000 N 91Din !
 PAR  G(LIQUID,V),,                     +GLIQVV;                 4000 N 91Din !
$
 PAR  G(NI3V_D022,V:V),,                +4*GHSERVV+94044;,,           N 19Noo !
 PAR  G(SIGMA_D8B,V:V:V),,              +30*GHSERVV+147000;,,         N 19Noo !
 PAR  G(NIV3_A15,V:V),,                 +4*GHSERVV+19600;,,           N 19Noo !
$
 FUNCTION GHSERVV   298.15  -7930.43+133.346053*T-24.134*T*LN(T)
       -0.003098*T**2+1.2175E-07*T**3+69460*T**(-1);
       790.00  Y  -7967.842+143.291093*T-25.9*T*LN(T)
       +6.25E-05*T**2-6.8E-07*T**3;
      2183.00  Y  -41689.864+321.140783*T-47.43*T*LN(T)+6.44389E+31*T**(-9);
      4000.00  N !
 FUNCTION GLIQVV    298.15  +20764.117-9.455552*T+GHSERVV-5.19136E-22*T**7;
      2183.00  Y  -19617.51+311.055983*T-47.43*T*LN(T);
      4000.00  N !
$ ------------------------------------------------------------------------------
$ Binary system
$
$ M. Noori, B. Hallstedt, Calphad, 65, 273-81(2019).
$
$ Checked against paper. Checked at 6000 K.
$
$ This dataset contains a 3-SL 10:4:16 model for sigma and solubility ranges
$ for Ni3V and NiV3, but not for Ni8V and Ni2V.
$
 PAR  L(LIQUID,NI,V;0),,                -67757+5.77*T;,,              N 19Noo !
 PAR  L(LIQUID,NI,V;1),,                -3161-10*T;,,                 N 19Noo !
 PAR  L(LIQUID,NI,V;2),,                +6033-10*T;,,                 N 19Noo !
$
 PAR  L(FCC_A1,NI,V:VA;0),,             -67527+6.4*T;,,               N 19Noo !
 PAR  L(FCC_A1,NI,V:VA;1),,             -52464+10*T;,,                N 19Noo !
 PAR  L(FCC_A1,NI,V:VA;2),,             -4245;,,                      N 19Noo !
$
 PAR  L(BCC_A2,NI,V:VA;0),,             -39921;,,                     N 19Noo !
 PAR  L(BCC_A2,NI,V:VA;1),,             -11151;,,                     N 19Noo !
$
 PAR  G(NI8V,NI:V),,                    +8*GHSERNI+GHSERVV
             -119767+30.03*T;,,                                       N 19Noo !
$
 PAR  G(NI3V_D022,NI:V),,               +3*GHSERNI+GHSERVV
             -92658+13.86*T;,,                                        N 19Noo !
 PAR  G(NI3V_D022,V:NI),,               +3*GHSERVV+GHSERNI+1321;,,    N 19Noo !
 PAR  L(NI3V_D022,NI,V:NI;0),,          -70244;,,                     N 19Noo !
 PAR  L(NI3V_D022,NI,V:V;0),,           -70244;,,                     N 19Noo !
 PAR  L(NI3V_D022,NI:NI,V;0),,          -22114;,,                     N 19Noo !
 PAR  L(NI3V_D022,V:NI,V;0),,           -22114;,,                     N 19Noo !
$
 PAR  G(NI2V,NI:V),,                    +2*GHSERNI+GHSERVV
             -74611+13.35*T;,,                                        N 19Noo !
$
 PAR  G(SIGMA_D8B,NI:NI:V),,            +14*GHSERNI+16*GHSERVV
             -319732;,,                                               N 19Noo !
 PAR  G(SIGMA_D8B,NI:V:NI),,            +26*GHSERNI+4*GHSERVV
             -82700;,,                                                N 19Noo !
 PAR  G(SIGMA_D8B,NI:V:V),,             +10*GHSERNI+20*GHSERVV
             -520784+106.66*T;,,                                      N 19Noo !
 PAR  G(SIGMA_D8B,V:NI:NI),,            +20*GHSERNI+10*GHSERVV
             -141203;,,                                               N 19Noo !
 PAR  G(SIGMA_D8B,V:NI:V),,             +4*GHSERNI+26*GHSERVV
             +248390;,,                                               N 19Noo !
 PAR  G(SIGMA_D8B,V:V:NI),,             +16*GHSERNI+14*GHSERVV
             -222515;,,                                               N 19Noo !
 PAR  L(SIGMA_D8B,NI,V:*:*;0),,         -337046+240.54*T;,,           N 19Noo !
 PAR  L(SIGMA_D8B,*:*:NI,V;0),,         -643900;,,                    N 19Noo !
$
 PAR  G(NIV3_A15,NI:V),,                +GHSERNI+3*GHSERVV
             -65084+14.97*T;,,                                        N 19Noo !
 PAR  G(NIV3_A15,V:NI),,                +GHSERVV+3*GHSERNI-60498;,,   N 19Noo !
$
$ metastable
$
 PAR  L(HCP_A3,NI,V:VA;0),,             -67527+6.4*T;,,               N Same !
 PAR  L(HCP_A3,NI,V:VA;1),,             -52464+10*T;,,                N Same !
 PAR  L(HCP_A3,NI,V:VA;2),,             -4245;,,                      N Same !
$ ------------------------------------------------------------------------------
$
 ASSESSED_SYSTEM
  NI-V(TDB -* +LIQUID +FCC_A1 +BCC_A2 +NI2V +NIV3_A15 +NI3V_D022 +SIGMA_D8B 
  +NI8V ;P3 TMM:300/2500 *) !
$
$
 LIST-OF-REFERENCE
 NUMBER  SOURCE
  Null   'Unknown source'
  Same   'Same or similar interaction as in the corresponding stable phase'
  REFLAV 'Laves phase convention: G(LAVES,X:X)=+3*GHSERXX+15000'
  COST   'COST 507 database, 1998'
  91Din  'A.T. Dinsdale, Calphad, 15, 317-425(1991).'
  99Gho  'G. Ghosh, Metall. Mater. Trans. A, 30A, 1481-94(1999),
          SGTE unary database V.5.0, 2009; Ni'
  19Noo  'M. Noori, B. Hallstedt, Calphad, 65, 273-81(2019); Ni-V'
!
IGMA_D8B,NI:V:NI:V:NI),,       -325603;,,                    N 19Noo !
 PAR  G(SIGMA_D8B,NI:V:NI:V:V),,        -295621;,,                    N 19Noo !
 PAR  G(SIGMA_D8B,NI:V:V:NI:NI),,       -293751;,,                    N 19Noo !
 PAR  G(SIGMA_D8B,NI:V:V:NI:V),,        -515836+69.83*T;,,            N 19Noo !
 PAR  G(SIGMA_D8B,NI:V:V:V:NI),,        -24890;,,                     N 19Noo !
 PAR  G(SIGMA_D8B,NI:V:V:V:V),,         +4315;,,                      N 19Noo !
 PAR  G(SIGMA_D8B,V:NI:NI:NI:NI),,      +133492;,,                    N 19Noo !
 PAR  G(SIGMA_D8B,V:NI:NI:NI:V),,       -246356;,,                    N 19Noo !
 PAR  G(SIGMA_D8B,V:NI:NI:V:NI),,       -141203;,,                    N 19Noo !
 PAR  G(SIGMA_D8B,V:NI:NI:V:V),,        -61597;,,                     N 19Noo !
 PAR  G(SIGMA_D8B,V:NI:V:NI:NI),,       -443997;,,                    N 19Noo !
 PAR  G(SIGMA_D8B,V:NI:V:NI:V),,        -394103;,,                    N 19Noo !
 PAR  G(SIGMA_D8B,V:NI:V:V:NI),,        -3674;,,                      N 19Noo !
 PAR  G(SIGMA_D8B,V:NI:V:V:V),,         +248390;,,                    N 19Noo !
 PAR  G(SIGMA_D8B,V:V:NI:NI:NI),,       -117514;,,                    N 19Noo !
 PAR  G(SIGMA_D8B,V:V:NI:NI:V),,        -322157;,,                    N 19Noo !
 PAR  G(SIGMA_D8B,V:V:NI:V:NI),,        -222515;,,                    N 19Noo !
 PAR  G(SIGMA_D8B,V:V:NI:V:V),,         -268453;,,                    N 19Noo !
 PAR  G(SIGMA_D8B,V:V:V:NI:NI),,        -315173;,,                    N 19Noo !
 PAR  G(SIGMA_D8B,V:V:V:NI:V),,         -432302+60.34*T;,,            N 19Noo !
 PAR  G(SIGMA_D8B,V:V:V:V:NI),,         +138108;,,                    N 19Noo !
$
 PAR  G(NIV3_A15,NI:V),,                +GHSERNI+3*GHSERVV
             -65084+14.97*T;,,                                        N 19Noo !
 PAR  G(NIV3_A15,V:NI),,                +GHSERVV+3*GHSERNI-60498;,,   N 19Noo !
$
$ metastable
$
 PAR  L(HCP_A3,NI,V:VA;0),,             -67527+6.4*T;,,               N Same !
 PAR  L(HCP_A3,NI,V:VA;1),,             -52464+10*T;,,                N Same !
 PAR  L(HCP_A3,NI,V:VA;2),,             -4245;,,                      N Same !
$ ------------------------------------------------------------------------------
$
 ASSESSED_SYSTEM
  NI-V(TDB -* +LIQUID +FCC_A1 +BCC_A2 +NI2V +NIV3_A15 +NI3V_D022 +SIGMA_D8B 
  +NI8V ;P3 TMM:300/2500 *) !
$
$
 LIST-OF-REFERENCE
 NUMBER  SOURCE
  Null   'Unknown source'
  Same   'Same or similar interaction as in the corresponding stable phase'
  REFLAV 'Laves phase convention: G(LAVES,X:X)=+3*GHSERXX+15000'
  COST   'COST 507 database, 1998'
  91Din  'A.T. Dinsdale, Calphad, 15, 317-425(1991).'
  99Gho  'G. Ghosh, Metall. Mater. Trans. A, 30A, 1481-94(1999),
          SGTE unary database V.5.0, 2009; Ni'
  19Noo  'M. Noori, B. Hallstedt, Calphad, 65, 273-81(2019); Ni-V'
!
