Repository: binarypd/binarypd.github.io

File: d879720c6f8fb3605ba0.tdb
$
$ Database for Ag-S from C. Shi et al. 2018.
$
$ C. Shi, Y. Du, B. Hu, B. Yang, Y. Pan, F. Guo, S. Liu, Q. Du,
$ Calphad, 62, 207-14(2018).
$
$ Dataset created 2019.03.24 by Bengt Hallstedt.
$ 2020.12.20: Modified for use with GES6.
$
$ Solubility of S in fcc-Ag not modelled.
$
$ There is an inverse miscibility gap with a minimum at 1558 K and x(S)=0.29.
$
$ ------------------------------------------------------------------------------
 TEMP-LIM 298.15 6000.00 !
$
$ELEMENT NAME  REF. STATE               ATOMIC MASS H298-H0    S298    !
$
 ELEMENT VA   VACUUM                      0.0          0.0      0.0    ! 
 ELEMENT AG   FCC_A1                    107.8682    5745.      42.55   ! 
 ELEMENT S    ORTHORHOMBIC_A16           32.06      4412.0     32.07   ! 
$ ------------------------------------------------------------------------------
$ Species
$
 SPECIE  AG2S                               AG2S1 !
$ ------------------------------------------------------------------------------
$ Phase definitions
$
 PHASE LIQUID:L % 1 1 !
 CONST LIQUID:L : AG AG2S S : !
$
$ Fcc (cF4, Fm-3m) and MeX (cF8, Fm-3m)
$
 PHASE FCC_A1 %A 2 1 1 !
 CONST FCC_A1 : AG : VA : !
$
$ Bcc (cI2, Im-3m)
$
 PHASE BCC_A2 %B 2 1 3 !
 CONST BCC_A2 : AG : VA : !
$
$ Hcp (hP2, P6_3/mmc) and Me2X (NiAs-type, hP4, P6_3/mmc, B8_1)
$
 PHASE HCP_A3 %A 2 1 0.5 !
 CONST HCP_A3 : AG : VA: !
$
$ Prototype alpha-S (oF128, Fddd)
$
 PHASE ORTHORHOMBIC_A16 % 1 1 !
 CONST ORTHORHOMBIC_A16 : S : !
$
$ Prototype beta-S (mP48, P2_1/a)
$
 PHASE MONOCLINIC_S % 1 1 !
 CONST MONOCLINIC_S : S : !
$
$ Prototype Ag2S-alpha (mP12, P2_1/c)
$
 PHASE AG2S_ALPHA % 2 2 1 !
 CONST AG2S_ALPHA : AG : S : !
$
$ Prototype Ag2S-beta (cI20, Im-3m)
$
 PHASE AG2S_BETA % 2 2 1 !
 CONST AG2S_BETA : AG% S : S : !
$
$ Prototype Cu2Se-beta (cF44, Fm-3m)
$
 PHASE AG2S_GAMMA % 2 2 1 !
 CONST AG2S_GAMMA : AG% S : S : !
$ ------------------------------------------------------------------------------
$ Defaults
$
 DEFINE-SYSTEM-DEFAULT ELEMENT 2 !
 DEFAULT-COM DEFINE_SYSTEM_ELEMENT VA !
 TYPE-DEF % SEQ * !
 TYPE-DEF A GES AMEND_PHASE_DESCRIPTION @ MAGNETIC -3 0.28 !
 TYPE-DEF B GES AMEND_PHASE_DESCRIPTION @ MAGNETIC -1 0.4 !
 FUNCTION ZERO      298.15  0;                                         6000 N !
 FUNCTION UN_ASS    298.15  0;                                         6000 N !
 FUNCTION R         298.15  +8.31451;                                  6000 N !
$ ------------------------------------------------------------------------------
$ Element data
$ ------------------------------------------------------------------------------
$ Ag
$
$ CUB_A13 added in unary 3.0
$ CUB_A13 revised in unary 4.1
$ BCT_A5 added in unary 4.1
$
 PAR  G(FCC_A1,AG:VA),,                 +GHSERAG;                3000 N 91Din !
 PAR  G(HCP_A3,AG:VA),,                 +GHSERAG+300+0.3*T;      3000 N 91Din !
 PAR  G(BCC_A2,AG:VA),,                 +GHSERAG+3400-1.05*T;    3000 N 91Din !
$PAR  G(CUB_A13,AG:VA),,                +GHSERAG
$            +3765.6-1.8826*T;                                   3000 N 96SGUN !
$PAR  G(CUB_A13,AG:VA),,                +GHSERAG+3400-1.05*T;    3000 N 95Lim !
$PAR  G(BCT_A5,AG:VA),,                 +GHSERAG+4184.1;         3000 N 96Oh !
 PAR  G(LIQUID,AG),,                    +GLIQAG;                 3000 N 91Din !
$
 FUNCTION GHSERAG   298.15  -7209.512+118.202013*T-23.8463314*T*LN(T)
       -0.001790585*T**2-3.98587E-07*T**3-12011*T**(-1);
      1234.93  Y  -15095.252+190.266404*T-33.472*T*LN(T)+1.411773E+29*T**(-9);
      3000.00  N !
 FUNCTION GLIQAG    298.15  +11025.076-8.89102*T+GHSERAG-1.033905E-20*T**7;
      1234.93  Y  -3587.111+180.964656*T-33.472*T*LN(T);
      3000.00  N !
$ ------------------------------------------------------------------------------
$ S
$
$ FCC_A1 and BCC_A2 revised in unary 3.0
$ ORTHORHOMBIC_A16 and LIQUID modified in unary 4.1
$ MONOCLINIC revised in unary 4.1
$ ORTHORHOMBIC_A16 and LIQUID revised in unary 4.4
$
 PAR  G(ORTHORHOMBIC_A16,S),,           +GHSERSS;                1300 N 01SGUN !
$PAR  G(MONOCLINIC,S),,                 +GMONSS;                 1300 N 01SGUN !
$PAR  G(FCC_A1,S:VA),,                  +GHSERSS+105000;         1300 N Sundm !
$PAR  G(FCC_A1,S:VA),,                  +GHSERSS+30000+32*T;     1300 N 91Din !
$PAR  G(BCC_A2,S:VA),,                  +GHSERSS+105000;         1300 N Sundm !
$PAR  G(BCC_A2,S:VA),,                  +GHSERSS+31000+32*T;     1300 N 91Din !
 PAR  G(LIQUID,S),,                     +GLIQSS;                 1300 N 01SGUN !
$
 PAR  G(AG2S_BETA,S:S),,                +3*GHSERSS+36471-5.37*T;,,    N 18Shi !
 PAR  G(AG2S_GAMMA,S:S),,               +3*GHSERSS+26229+72.21*T;,,   N 18Shi !
$
 FUNCTION GHSERSS   298.15  -5198.294+53.913855*T-10.726*T*LN(T)
       -0.0273801*T**2+8.179537E-6*T**3; 
       368.30  Y  -6475.706+94.182332*T-17.8693298*T*LN(T)
       -0.010936877*T**2+1.406467E-6*T**3+36871*T**(-1); 
      1300.00  Y  -12485.546+188.304687*T-32*T*LN(T); 
      1301.00  N !
 FUNCTION GMONSS    298.15  -5725.422+89.544275*T-17.413*T*LN(T)
       -0.00993935*T**2-0.070062E-6*T**3+1250*T**(-1); 
       388.36  Y  -7455.008+114.782945*T-21.1531404*T*LN(T)
       -0.008566163*T**2+1.112484E-6*T**3+122167*T**(-1); 
      1300.00  Y  -11779.415+186.699065*T-32*T*LN(T); 
      1301.00  N !
 FUNCTION GLIQSS    298.15  -4196.575+85.63027*T-17.413*T*LN(T)
       -0.00993935*T**2-0.070062E-6*T**3+1250*T**(-1); 
       335.00  Y  1790361.982-44195.451432*T+7511.6194258*T*LN(T)
       -13.985517511*T**2+4838.738601E-6*T**3-79880891*T**(-1); 
       388.36  Y  -876313.954+23366.872986*T-4028.756*T*LN(T)
       +7.954595*T**2-2908.513333E-6*T**3+33980035*T**(-1); 
       432.25  Y  454088.687-7814.670231*T+1237.001*T*LN(T)
       -1.5607295*T**2+359.883667E-6*T**3-31765395*T**(-1); 
       500.00  Y  18554.561-144.895285*T+16.535*T*LN(T)
       -0.0454119*T**2+8.327402E-6*T**3-2705030*T**(-1); 
       700.00  Y  21243.126-113.298877*T+9.944*T*LN(T)
       -0.0288384*T**2+3.791365E-6*T**3-3507570*T**(-1); 
       900.00  Y  16117.849-32.79523*T-2.425*T*LN(T)
       -0.01712545*T**2+1.84974E-6*T**3-3215170*T**(-1); 
      1300.00  Y  -6461.814+175.590536*T-32*T*LN(T); 
      1301.00  N !
$ ------------------------------------------------------------------------------
$ Binary system
$
$ C. Shi, Y. Du, B. Hu, B. Yang, Y. Pan, F. Guo, S. Liu, Q. Du,
$ Calphad, 62, 207-14(2018).
$
$ Checked against paper. Checked at 6000 K.
$
$ Solubility of S in fcc-Ag not modelled.
$
$ There is an inverse miscibility gap with a minimum at 1558 K and x(S)=0.29.
$
 PAR  G(LIQUID,AG2S),,                  +2*GLIQAG+GLIQSS
             -24814-30.38*T;,,                                        N 18Shi !
 PAR  L(LIQUID,AG,AG2S;0),,             +14740+5.86*T;,,              N 18Shi !
 PAR  L(LIQUID,AG,AG2S;1),,             +31246-19.97*T;,,             N 18Shi !
 PAR  L(LIQUID,AG2S,S;0),,              +69068+3.33*T;,,              N 18Shi !
 PAR  L(LIQUID,AG2S,S;1),,              -62051-17.21*T;,,             N 18Shi !
 PAR  L(LIQUID,AG2S,S;2),,              +26453-57.33*T;,,             N 18Shi !
$
 PAR  G(AG2S_ALPHA,AG:S),,              +2*GHSERAG+GHSERSS
             -32700-28.32*T;,,                                        N 18Shi !
$
 PAR  G(AG2S_BETA,AG:S),,               +2*GHSERAG+GHSERSS
             -31794-30.33*T;,,                                        N 18Shi !
 PAR  L(AG2S_BETA,AG,S:S;0),,           -18300+62.1*T;,,              N 18Shi !
$
 PAR  G(AG2S_GAMMA,AG:S),,              +2*GHSERAG+GHSERSS
             -30900-31.38*T;,,                                        N 18Shi !
 PAR  L(AG2S_GAMMA,AG,S:S;0),,          -19377+214.11*T;,,            N 18Shi !
$ ------------------------------------------------------------------------------
$
$
 LIST-OF-REFERENCE
 NUMBER  SOURCE
  Null   'Unknown source'
  Same   'Same or similar interaction as in the corresponding stable phase'
  Sundm  'Bosse Sundman, unpublished, SGTE unary database V.3.0, 1996; S'
  COST   'COST 507 database'
  91Din  'A.T. Dinsdale, Calphad, 15, 317-425(1991).'
  95Lim  'S.S. Lim, P.L. Rossiter, J.W. Tibballs, Calphad, 19, 131-41(1995),
          SGTE unary database V.4.1, 1999; Ag'
  96Oh   'C.-S. Oh, J.-H. Shim, B.-J. Lee, D.N. Lee,
          J. Alloys Compounds, 238, 155-66(1996),
          SGTE unary database V.4.1, 1999; Ag'
  96SGUN 'SGTE unary database V.3.0, 1996.'
  97SUB  'SGTE substance database, version 1997'
  01SGUN 'SGTE unary database V.4.4, 2001.'
  18Shi  'C. Shi, Y. Du, B. Hu, B. Yang, Y. Pan, F. Guo, S. Liu, Q. Du,
          Calphad, 62, 207-14(2018); Ag-S'
!

File: e2b20ba263c09970aa49.tdb
$
$ Database for Y-C from K. Xu et al. 2019.
$
$ K. Xu, H. Zou, K. Chang, Z. Deng, X. Zhou, Y. Huang, L. Chen, F. Huang,
$ Q. Huang, J. Eur. Ceram. Soc., 39, 4510-19(2019).
$
$ Dataset created 2019.06.15 by Bengt Hallstedt.
$ 2019.11.16: Modified for use with GES6.
$
$ There are some smaller mismatches, in particular concerning hcp-bcc
$ equilibria. A few non-hcp invariants differ by up to 9 K.
$
$ ------------------------------------------------------------------------------
 TEMP-LIM 298.15 6000.00 !
$
$ELEMENT NAME  REF. STATE               ATOMIC MASS H298-H0    S298    !
$
 ELEMENT VA   VACUUM                      0.0          0.0      0.0    ! 
 ELEMENT C    GRAPHITE                   12.011     1054.0      5.7423 ! 
 ELEMENT Y    HCP_A3                     88.9059    5983.457   44.7875 ! 
$ ------------------------------------------------------------------------------
$ Species
$
 SPECIE  C2                                 C2 !
$ ------------------------------------------------------------------------------
$ Phase definitions
$
 PHASE LIQUID:L % 1 1 !
 CONST LIQUID:L : C Y : !
$
$ Fcc (cF4, Fm-3m) and MeX (cF8, Fm-3m)
$
 PHASE FCC_A1 %A 2 1 1 !
 CONST FCC_A1 : Y : C% VA : !
$
$ Bcc (cI2, Im-3m)
$
 PHASE BCC_A2 %B 2 1 3 !
 CONST BCC_A2 : Y : C VA% : !
$
$ Hcp (hP2, P6_3/mmc) and Me2X (NiAs-type, hP4, P6_3/mmc, B8_1)
$
 PHASE HCP_A3 %A 2 1 0.5 !
 CONST HCP_A3 : Y : C VA% : !
$
$ Prototype C (cF8, Fd-3m)
$
 PHASE DIAMOND_A4 % 1 1 !
 CONST DIAMOND_A4 : C : !
$
$ Prototype C (hP4, P6_3/mmc)
$
 PHASE GRAPHITE % 1 1 !
 CONST GRAPHITE : C : !
$
$ Prototype NaCl (cF8, Fm-3m)
$
 PHASE YC_B1 % 2 1 1 !
 CONST YC_B1 : Y : C C2 VA : !
$
$ Prototype alpha-Y15C19 (oP18, Pbam)
$
 PHASE Y15C19_ALPHA % 2 15 19 !
 CONST Y15C19_ALPHA : Y : C% VA : !
$
$ Unknown structure
$
 PHASE Y15C19_BETA % 2 15 19 !
 CONST Y15C19_BETA : Y : C% VA : !
$
$ Prototype Pu2C3 (cI40, I-43d)
$
 PHASE Y2C3_D5C % 3 2 2 1 !
 CONST Y2C3_D5C : Y% VA : C : C% VA : !
$
$ Unknown structure
$
 PHASE Y2C3_BETA % 3 2 2 1 !
 CONST Y2C3_BETA : Y% VA : C : C% VA : !
$
$ Prototype CaC2 (tI6, I4/mmm)
$
 PHASE YC2_C11A % 2 1 2 !
 CONST YC2_C11A : Y : C : !
$ ------------------------------------------------------------------------------
$ Defaults
$
 DEFINE-SYSTEM-DEFAULT ELEMENT 2 !
 DEFAULT-COM DEFINE_SYSTEM_ELEMENT VA !
 TYPE-DEF % SEQ * !
 TYPE-DEF A GES AMEND_PHASE_DESCRIPTION @ MAGNETIC -3 0.28 !
 TYPE-DEF B GES AMEND_PHASE_DESCRIPTION @ MAGNETIC -1 0.4 !
 FUNCTION ZERO      298.15  0;                                         6000 N !
 FUNCTION UN_ASS    298.15  0;                                         6000 N !
 FUNCTION R         298.15  +8.31451;                                  6000 N !
$ ------------------------------------------------------------------------------
$ Element data
$ ------------------------------------------------------------------------------
$ C
$
 PAR  G(GRAPHITE,C),,                   +GHSERCC;,,                   N 91Din !
 PAR  G(DIAMOND_A4,C),,                 +GDIACC;,,                    N 91Din !
 PAR  G(LIQUID,C),,                     +GHSERCC+117369-24.63*T;,,    N 91Din !
$
 PAR  G(Y2C3_D5C,VA:C:C),,              +3*GHSERCC+60000+10*T;,,      N 19Xu !
 PAR  G(Y2C3_D5C,VA:C:VA),,             +2*GHSERCC+70000;,,           N 19Xu !
 PAR  G(Y2C3_BETA,VA:C:C),,             +3*GHSERCC+60000+10*T;,,      N 19Xu !
 PAR  G(Y2C3_BETA,VA:C:VA),,            +2*GHSERCC+70000;,,           N 19Xu !
$
 FUNCTION GHSERCC   298.15  -17368.441+170.73*T-24.3*T*LN(T)
       -4.723E-04*T**2+2562600*T**(-1)-2.643E+08*T**(-2)+1.2E+10*T**(-3);
      6000.00  N !
 FUNCTION GDIACC    298.15  -16359.441+175.61*T-24.31*T*LN(T)
       -4.723E-04*T**2+2698000*T**(-1)-2.61E+08*T**(-2)+1.11E+10*T**(-3);
      6000.00  N !
$ ------------------------------------------------------------------------------
$ Y
$
$ HCP_A3, BCC_A2 and LIQUID revised in unary 3.0
$ FCC_A1 added in unary 4.1
$
 PAR  G(HCP_A3,Y:VA)            100.00  +GHSERYY;                3700 N 95She3 !
 PAR  G(BCC_A2,Y:VA)            100.00  +GBCCYY;                 3700 N 95She3 !
 PAR  G(FCC_A1,Y:VA)            100.00  +GHSERYY+6000;           3700 N Frie2 !
 PAR  G(LIQUID,Y)               100.00  +GLIQYY;                 3700 N 95She3 !
$
 PAR  G(YC_B1,Y:VA),,                   +GHSERYY+8100+0.22*T;,,       N 19Xu !
 PAR  G(Y15C19_ALPHA,Y:VA),,            +15*GHSERYY+250000+13*T;,,    N 19Xu !
 PAR  G(Y15C19_BETA,Y:VA),,             +15*GHSERYY+250000+13*T;,,    N 19Xu !
$
 FUNCTION GHSERYY   100.00  -8011.09379+128.572856*T-25.6656992*T*LN(T)
       -0.00175716414*T**2-4.17561786E-07*T**3+26911.509*T**(-1);
      1000.00  Y  -7179.74574+114.497104*T-23.4941827*T*LN(T)
       -0.0038211802*T**2-8.2534534E-08*T**3;
      1795.15  Y  -67480.7761+382.124727*T-56.9527111*T*LN(T)
       +0.00231774379*T**2-7.22513088E-08*T**3+18077162.6*T**(-1);
      3700.00  N !
 FUNCTION GBCCYY    100.00  -833.658863+123.667346*T-25.5832578*T*LN(T)
       -0.00237175965*T**2+9.10372497E-09*T**3+27340.0687*T**(-1);
      1000.00  Y  -1297.79829+134.528352*T-27.3038477*T*LN(T)
       -5.41757644E-04*T**2-3.05012175E-07*T**3;
      1795.15  Y  +15389.4975+0.981325399*T-8.88296647*T*LN(T)
       -0.00904576576*T**2+4.02944768E-07*T**3-2542575.96*T**(-1);
      3700.00  N !
 FUNCTION GLIQYY    100.00  +2098.50738+119.41873*T-24.6467508*T*LN(T)
       -0.00347023463*T**2-8.12981167E-07*T**3+23713.7332*T**(-1);
      1000.00  Y  +7386.44846+19.4520171*T-9.0681627*T*LN(T)
       -0.0189533369*T**2+1.7595327E-06*T**3;
      1795.15  Y  -12976.5957+257.400783*T-43.0952*T*LN(T);
      3700.00  N !
$ ------------------------------------------------------------------------------
$ Binary system
$
$ K. Xu, H. Zou, K. Chang, Z. Deng, X. Zhou, Y. Huang, L. Chen, F. Huang,
$ Q. Huang, J. Eur. Ceram. Soc., 39, 4510-19(2019).
$
$ Checked against paper. Checked at 6000K.
$
$ There are some smaller mismatches, in particular concerning hcp-bcc
$ equilibria. A few non-hcp invariants differ by up to 9 K.
$
 PAR  L(LIQUID,C,Y;0),,                 -278800-5*T;,,                N 19Xu !
 PAR  L(LIQUID,C,Y;1),,                 -125200-1.5*T;,,              N 19Xu !
 PAR  L(LIQUID,C,Y;2),,                 +36200-23*T;,,                N 19Xu !
$
 PAR  G(BCC_A2,Y:C),,                   +GBCCYY+3*GHSERCC
             +229540-32*T;,,                                          N 95Gro !
 PAR  L(BCC_A2,Y:C,VA;0),,              -400000-24.5*T;,,             N 19Xu !
 PAR  L(BCC_A2,Y:C,VA;1),,              -10000+5.47*T;,,              N 19Xu !
$
 PAR  G(HCP_A3,Y:C),,                   +GHSERYY+0.5*GHSERCC
             -36000-3*T;,,                                            N 19Xu !
 PAR  L(HCP_A3,Y:C,VA;0),,              +48500-38*T;,,                N 19Xu !
$
 PAR  G(YC_B1,Y:C),,                    +GHSERYY+GHSERCC
             -51800-24*T;,,                                           N 19Xu !
 PAR  G(YC_B1,Y:C2),,                   +GHSERYY+2*GHSERCC
             -35000-51.5*T;,,                                         N 19Xu !
 PAR  L(YC_B1,Y:C,C2;0),,               -64000+52*T;,,                N 19Xu !
 PAR  L(YC_B1,Y:C,VA;0),,               -6500-19*T;,,                 N 19Xu !
 PAR  L(YC_B1,Y:C,VA;1),,               -43000+39*T;,,                N 19Xu !
 PAR  L(YC_B1,Y:C2,VA;0),,              -63000+T;,,                   N 19Xu !
$
 PAR  G(Y15C19_ALPHA,Y:C),,             +15*GHSERYY+19*GHSERCC
             -1551900-60.5*T;,,                                       N 19Xu !
 PAR  L(Y15C19_ALPHA,Y:C,VA;0),,        +20000+100*T;,,               N 19Xu !
$
 PAR  G(Y15C19_BETA,Y:C),,              +15*GHSERYY+19*GHSERCC
             -1488000-101*T;,,                                        N 19Xu !
 PAR  L(Y15C19_BETA,Y:C,VA;0),,         +20000+100*T;,,               N 19Xu !
$
 PAR  G(Y2C3_D5C,Y:C:C),,               +2*GHSERYY+3*GHSERCC
             -174000-14*T;,,                                          N 19Xu !
 PAR  G(Y2C3_D5C,Y:C:VA),,              +2*GHSERYY+2*GHSERCC
             -142000-3*T;,,                                           N 19Xu !
 PAR  L(Y2C3_D5C,Y:C:C,VA;0),,          -179300+24*T;,,               N 19Xu !
 PAR  L(Y2C3_D5C,Y:C:C,VA;1),,          -42990-7.8*T;,,               N 19Xu !
 PAR  L(Y2C3_D5C,VA,Y:C:C;0),,          +20700-2*T;,,                 N 19Xu !
 PAR  L(Y2C3_D5C,VA,Y:C:C;1),,          +72000+5*T;,,                 N 19Xu !
$
 PAR  G(Y2C3_BETA,Y:C:C),,              +2*GHSERYY+3*GHSERCC
             -170000-22.2*T;,,                                        N 19Xu !
 PAR  G(Y2C3_BETA,Y:C:VA),,             +2*GHSERYY+2*GHSERCC
             -149550+8*T;,,                                           N 19Xu !
 PAR  L(Y2C3_BETA,Y:C:C,VA;0),,         -150000;,,                    N 19Xu !
 PAR  L(Y2C3_BETA,VA,Y:C:VA;0),,        +84000-64*T;,,                N 19Xu !
 PAR  L(Y2C3_BETA,VA,Y:C:VA;1),,        +3000+76*T;,,                 N 19Xu !
$
 PAR  G(YC2_C11A,Y:C),,                 +GHSERYY+2*GHSERCC
             -102500-10*T;,,                                          N 19Xu !
$ ------------------------------------------------------------------------------
$
 ASSESSED_SYSTEM
  C-Y(TDB -* +ION +GRAP +YC2_C11A +Y2C3_D5C +Y2C3_BETA +Y15C19_ALPHA
  +Y15C19_BETA +YC_B1 +HCP_A3 +BCC_A2 ;P3 TMM:300/3000 STP:.35/1000) !
$
$
 LIST-OF-REFERENCE
 NUMBER  SOURCE
  Null   'Unknown source'
  Same   'Same or similar interaction as in the corresponding stable phase'
  REFLAV 'Laves phase convention: G(LAVES,X:X)=+3*GHSERXX+15000'
  COST   'COST 507 database'
  Frie2  'Suzana Fries and Leo Lukas, unpublished,
          SGTE unary database V.4.1, 1999; Y'
  91Din  'A.T. Dinsdale, Calphad, 15, 317-425(1991).'
  95Gro  'J. Groebner, H.-L. Lukas, F. Aldinger,
          J. Alloys Compd., 220, 8-14(1995); Y-C'
  95She3 'H. Shen, W. Zhang, G. Liu, R. Wang, Z. Du, Report F-95-03,
          University of Science and Technology, Beijing, May 1995,
          SGTE unary database V.3.0, 1996; Y'
  19Xu   'K. Xu, H. Zou, K. Chang, Z. Deng, X. Zhou, Y. Huang, L. Chen,
          F. Huang, Q. Huang, J. Eur. Ceram. Soc., 39, 4510-19(2019); Y-C'
!
N 04Che !
$
 PAR  G(GAS,Y2O),,                      +F12945T+RTLNP;,,             N 94SUB !
 PAR  G(GAS,YO),,                       +F12929T+RTLNP;,,             N 94SUB !
 PAR  G(GAS,Y2O2),,                     +F13270T+RTLNP;,,             N 94SUB !
 PAR  G(GAS,YO2),,                      +F13266T+RTLNP;,,             N 94SUB !
$
 FUNCTION GCCYO15   298.15  -990900+381.86*T-62.85*T*LN(T)
       -0.0025*T**2+1172000*T**(-1)-5.9E+07*T**(-2);
      6000.00  N !
 FUNCTION GHHYO15   298.15  +GCCYO15+13630-5*T-0.0003*T**2;            6000 N !
$ Y2O(g):
 FUNCTION F12945T   298.15  -18834.6011+47.2728187*T-49.14357*T*LN(T)
       -0.007582635*T**2+1.2067E-06*T**3+211591.55*T**(-1);
       900.00  Y  -23590.8983+106.946886*T-58.08361*T*LN(T)
       -2.2921245E-05*T**2+7.790445E-10*T**3+695520*T**(-1);
      6000.00  N !
$ YO(g):
 FUNCTION F12929T   298.15  -55980.1334-24.7804591*T-30.58571*T*LN(T)
       -0.005797885*T**2+9.044075E-07*T**3+92955.75*T**(-1);
       900.00  Y  -62402.7508+43.7949244*T-40.60318*T*LN(T)
       +0.0014897095*T**2-1.41268333E-07*T**3+896318.5*T**(-1);
      3100.00  Y  +22970.3078-236.507016*T-6.632106*T*LN(T)
       -0.004295709*T**2+3.30261667E-08*T**3-38281150*T**(-1);
      5900.00  Y  +78439.9263-450.3653*T+19.37683*T*LN(T)
       -0.00859432*T**2+1.53217517E-07*T**3-45013010*T**(-1);
      9600.00  Y  -949291.433+1103.17067*T-151.1803*T*LN(T)
       +0.004000447*T**2-2.13031E-08*T**3+1.118062E+09*T**(-1);
     10000.00  N !
$ Y2O2(g):
 FUNCTION F13270T   298.15  -575737.712+51.4042333*T-49.55549*T*LN(T)
       -0.030210885*T**2+5.27799667E-06*T**3+255509.3*T**(-1);
       700.00  Y  -591679.029+265.724012*T-82.06371*T*LN(T)
       -2.6169375E-04*T**2+1.0952625E-08*T**3+1742125.5*T**(-1);
      4500.00  Y  -594803.763+277.512452*T-83.52789*T*LN(T)
       +4.9195245E-05*T**2-1.17628333E-09*T**3+3139224*T**(-1);
      6000.00  N !
$ YO2(g):
 FUNCTION F13266T   298.15  -453353.172+38.0172466*T-44.87379*T*LN(T)
       -0.011836705*T**2+2.00650833E-06*T**3+281931.45*T**(-1);
       800.00  Y  -459941.788+124.969156*T-58.0167*T*LN(T)
       -3.724498E-05*T**2+1.29613517E-09*T**3+910973.5*T**(-1);
      6000.00  N !
$ ------------------------------------------------------------------------------
$
 ASSESSED_SYSTEM
  O-Y(TDB -* +ION +GAS +BCC_A2 +HCP_A3 +H_Y2O3 +C_R2O3_D53
  ;P3 TMM:300/3000 STP:.9/1800/2/-1 STP:.99/1800/2 STP:0.3/1800/1) !
$
$
 LIST-OF-REFERENCE
 NUMBER  SOURCE
  Null   'Unknown source'
  COST   'COST 507 database'
  Frie2  'Suzana Fries and Leo Lukas, unpublished,
          SGTE unary database V.4.1, 1999; Y'
  91Din  'A.T. Dinsdale, Calphad, 15, 317-425(1991).'
  92SUB  'SGTE Substance Database, version 1992'
  94SUB  'SGTE Substance Database, version 1994'
  95She3 'H. Shen, W. Zhang, G. Liu, R. Wang, Z. Du, Report F-95-03,
          University of Science and Technology, Beijing, May 1995,
          SGTE unary database V.3.0, 1996; Y'
  04Che  'M. Chen, B. Hallstedt, L. J. Gauckler,
          Solid State Ionics, 170, 255-74(2004); Y-O, Y-Zr-O'
  05Che1 'M. Chen, B. Hallstedt, L.J. Gauckler,
          Calphad, 29, 103-13(2005); La-O, La-Y-O'
  19Xu   'H. Xu, M. Chen, K. Cheng, L. Zhang, Y. Du,
          Calphad, 64, 1-10(2019); Y-O'
!

File: e52e43d6b2111bd87578.tdb
$  case_sensitive 

Element         /-          ELECTRON_GAS         0         0         0 !
Element         Al                   Fcc    26.982      4540      28.3 !
Element          B         BETA_RHOMBO_B    10.811      1222       5.9 !
Element         Va                VACUUM         0         0         0 !


Function GHSERAL 298.15   -7976.15+137.093038*T-24.3671976*T*ln(T)-.001884662*T**2-8.77664e-07*T**3+74092*T**(-1); 700 Y
    -11276.24+223.048446*T-38.5844296*T*ln(T)+.018531982*T**2-5.764227e-06*T**3+74092*T**(-1); 933.47 Y
    -11278.378+188.684153*T-31.748192*T*ln(T)-1.231e+28*T**(-9); 6000 N !
Function GDIAMONDAL 298.15   -7976.15+167.093038*T-24.3671976*T*ln(T)-0.001884662*T**2-8.77664e-007*T**3+74092*T**(-1); 700 Y
    -11276.24+253.048446*T-38.5844296*T*ln(T)+0.018531982*T**2-5.764227e-006*T**3+74092*T**(-1); 933.47 Y
    -11278.378+218.684153*T-31.748192*T*ln(T)-1.230524e+028*T**(-9); 2900 N !
Function GLIQAL 298.15   +11005.029-11.841867*T+7.934e-20*T**7+GHSERAL; 933.47 Y
    0.0917168+10482.282-11.253974*T+1.231e+28*T**(-9)+GHSERAL; 6000 N !
Function GHSERB 298.15   -7735.284+107.111864*T-15.6641*T*ln(T)-.006864515*T**2+6.18878e-07*T**3+370843*T**(-1); 1100 Y
    -16649.474+184.801744*T-26.6047*T*ln(T)-7.9809e-04*T**2-2.556e-08*T**3+1748270*T**(-1); 2348 Y
    -36667.582+231.336244*T-31.5957527*T*ln(T)-.00159488*T**2+1.34719e-07*T**3+11205883*T**(-1); 3000 Y
    -21530.653+222.396264*T-31.4*T*ln(T); 6000 N !
Function GBCCB 298.15   +50208-13.472*T+GHSERB; 6000 N !
Function GDIAMONDB 298.15   +10+GHSERB; 6000 N !
Function GLIQB 298.15   +40723.275+86.843839*T-15.6641*T*ln(T)-0.006864515*T**2+6.18878e-007*T**3+370843*T**(-1); 500 Y
    41119.703+82.101722*T-14.9827763*T*ln(T)-0.007095669*T**2+5.07347e-007*T**3+335484*T**(-1); 2348 Y
    28842.012+200.94731*T-31.4*T*ln(T); 6000 N !

Type_Definition ' GES AMEND_PHASE_DESCRIPTION Fcc MAGNETIC -3 0.28 !


Phase Liquid % 1 1 !
Constituent Liquid :Al,B:!
    Parameter G(Liquid,Al;0) 298.15  GLIQAL; 2900 N !
    Parameter G(Liquid,B;0) 298.15  GLIQB; 6000 N !

Phase Fcc %' 2 1 1 !
Constituent Fcc :Al,B:Va:!
    Parameter G(Fcc,Al:Va;0) 298.15  GHSERAL; 2900 N !
    Parameter G(Fcc,B:Va;0) 298.15  GBCCB; 6000 N !

Phase BETA_RHOMBO_B % 1 1 !
Constituent BETA_RHOMBO_B :B:!
    Parameter G(BETA_RHOMBO_B,B;0) 298.15  GHSERB; 6000 N !

Phase DIAMOND_A4 % 1 1 !
Constituent DIAMOND_A4 :Al,B:!
    Parameter G(DIAMOND_A4,Al;0) 298.15  GDIAMONDAL; 2900 N !
    Parameter G(DIAMOND_A4,B;0) 298.15  GDIAMONDB; 6000 N !

File: e69ab3026b3ffd3a3c9d.tdb
$  case_senSItive 

ELEMENT         /-          ELECTRON_GAS         0         0         0 !
ELEMENT         AG          FCC_A1		   107.868      5745     42.55 !
ELEMENT         SI          DIAMOND_A4  	28.086      3217     18.81 !
ELEMENT         VA          VACUUM     		     0         0         0 !


FUNCTION GHSERAG 298.15   -7209.512+118.202013*T-23.8463314*T*ln(T)
-0.001790585*T**2-3.98587e-007*T**3-12011*T**(-1); 1234.93 Y
    -15095.252+190.266404*T-33.472*T*ln(T)+1.411773e+029*T**(-9); 3000 N !
FUNCTION GLIQAG 298.15   3815.564+109.310993*T-23.8463314*T*ln(T)
-0.001790585*T**2-3.98587e-007*T**3-12011*T**(-1)-1.033905e-020*T**7; 1234.93 Y
    -3587.111+180.964656*T-33.472*T*ln(T); 3000 N !
FUNCTION GHSERSI 298.15   -8162.609+137.236859*T-22.8317533*T*ln(T)
-.001912904*T**2-3.552e-09*T**3+176667*T**(-1); 1687 Y
    -9457.642+167.281367*T-27.196*T*ln(T)-4.20369e+30*T**(-9); 3600 N !
FUNCTION GLIQSI 298.15   +50696.36-30.099439*T+2.09307e-21*T**7 +GHSERSI; 1687 Y
    +49828.165-29.559069*T+4.20369e+30*T**(-9)+GHSERSI; 3600 N !
FUNCTION GFCC_A1SI 298.15   +51000-21.8*T+GHSERSI; 6000 N !
$Chevalier
FUNCTION GDIAAG 298.15   11296.8+20.8534*T+GHSERAG; 6000 N !


TYPE_DEFINITION % SEQ *!
TYPE_DEFINITION ' GES AMEND_PHASE_DESCRIPTION FCC_A1 MAGNETIC -3 0.28 !



PHASE LIQUID % 1 1 !
CONSTITUENT LIQUID :AG,SI:!
PARAMETER G(LIQUID,AG;0) 298.15  GLIQAG; 3000 N !
PARAMETER G(LIQUID,SI;0) 298.15  GLIQSI; 3600 N !
	
PARAMETER G(LIQUID,AG,SI;0) 298.15  11052.0-0.09508*T; 3600 N !
PARAMETER G(LIQUID,AG,SI;1) 298.15  -16066.4+5.31210*T; 3600 N !

PHASE FCC_A1 %' 2 1 1 !
CONSTITUENT FCC_A1 :AG,SI:VA:!
PARAMETER G(FCC_A1,AG:VA;0) 298.15  GHSERAG; 3000 N !
PARAMETER G(FCC_A1,SI:VA;0) 298.15  GFCC_A1SI; 3600 N !
  
PARAMETER G(FCC_A1,AG,SI:VA;0) 298.15  100000; 3600 N !

PHASE DIAMOND_A4 % 1 1 !
CONSTITUENT DIAMOND_A4 :AG,SI:!
PARAMETER G(DIAMOND_A4,SI;0) 298.15  GHSERSI; 3600 N !
PARAMETER G(DIAMOND_A4,AG;0) 298.15  GDIAAG; 3600 N !

PARAMETER G(DIAMOND_A4,AG,SI;0) 298.15  87800; 3600 N !

File: f7e7e6ddd4228cce667b.tdb
$
$ Database for Mg-Pb from F. Zhang et al. 2014
$
$ F. Zhang, Y. Tang, B. Hu, S. Liu, Y. Du, Y. Zhang,
$ J. Mining Metall. B, 50, 115-26(2014).
$
$ Dataset created 2018.11.11 by Bengt Hallstedt.
$ 2021.01.24: Modified for use with GES6.
$
$ The paper includes two datasets; one with associate liquid and one with
$ substitutional liquid. This dataset includes the substitutional liquid.
$
$ Mg2Pb is also stable above 3051 K.
$
$ ------------------------------------------------------------------------------
 TEMP-LIM 298.15 6000.00 !
$
$ELEMENT NAME  REF. STATE               ATOMIC MASS H298-H0    S298    !
$
 ELEMENT VA   VACUUM                      0.0          0.0      0.0    ! 
 ELEMENT MG   HCP_A3                     24.305     4998.      32.671  !
 ELEMENT PB   FCC_A1                    207.2       6870.      64.80   ! 
$ ------------------------------------------------------------------------------
$ Phase definitions
$
 PHASE LIQUID:L % 1 1 !
 CONST LIQUID:L : MG PB : !
$
$ Fcc (cF4, Fm-3m) and MeX (cF8, Fm-3m)
$
 PHASE FCC_A1 %A 2 1 1 !
 CONST FCC_A1 : MG PB% : VA : !
$
$ Bcc (cI2, Im-3m)
$
 PHASE BCC_A2 %B 2 1 3 !
 CONST BCC_A2 : MG PB : VA : !
$
$ Hcp (hP2, P6_3/mmc) and Me2X (NiAs-type, hP4, P6_3/mmc, B8_1)
$
 PHASE HCP_A3 %A 2 1 0.5 !
 CONST HCP_A3 : MG% PB : VA : !
$
$ Prototype CaF2 (cF12, Fm-3m)
$
 PHASE MG2PB_C1 % 2 2 1 !
 CONST MG2PB_C1 : MG : PB : !
$ ------------------------------------------------------------------------------
$ Defaults
$
 DEFINE-SYSTEM-DEFAULT ELEMENT 2 !
 DEFAULT-COM DEFINE_SYSTEM_ELEMENT VA !
 TYPE-DEF % SEQ * !
 TYPE-DEF A GES AMEND_PHASE_DESCRIPTION @ MAGNETIC -3 0.28 !
 TYPE-DEF B GES AMEND_PHASE_DESCRIPTION @ MAGNETIC -1 0.4 !
 FUNCTION ZERO      298.15  0;                                         6000 N !
 FUNCTION UN_ASS    298.15  0;                                         6000 N !
 FUNCTION R         298.15  +8.31451;                                  6000 N !
$ ------------------------------------------------------------------------------
$ Element data
$ ------------------------------------------------------------------------------
$ Mg
$
 PAR  G(FCC_A1,MG:VA),,                 +GHSERMG+2600-0.9*T;     3000 N 91Din !
 PAR  G(BCC_A2,MG:VA),,                 +GHSERMG+3100-2.1*T;     3000 N 91Din !
 PAR  G(HCP_A3,MG:VA),,                 +GHSERMG;                3000 N 91Din !
 PAR  G(LIQUID,MG),,                    +GLIQMG;                 3000 N 91Din !
$
 FUNCTION GHSERMG   298.15  -8367.34+143.675547*T-26.1849782*T*LN(T)
       +4.858E-04*T**2-1.393669E-06*T**3+78950*T**(-1);
       923.00  Y  -14130.185+204.716215*T-34.3088*T*LN(T)+1.038192E+28*T**(-9);
      3000.00  N !
 FUNCTION GLIQMG    298.15  +8202.243-8.83693*T+GHSERMG-8.0176E-20*T**7;
       923.00  Y  -5439.869+195.324057*T-34.3088*T*LN(T);
      3000.00  N !
$ ------------------------------------------------------------------------------
$ Pb
$
$ RHOMBOHEDRAL_A7 and TETRAGONAL_A6 added in unary 3.0
$ RHOMBOHEDRAL_A7, TETRAGONAL_A6 and TET_ALPHA1_A6 revised in unary 4.1
$ RHOMBO_A10 added in unary 5.0
$
 PAR  G(FCC_A1,PB:VA),,                 +GHSERPB;                2100 N 91Din !
 PAR  G(BCC_A2,PB:VA),,                 +GHSERPB+2400-1.1*T;     2100 N 91Din !
 PAR  G(HCP_A3,PB:VA),,                 +GHSERPB+300+T;          2100 N 91Din !
$PAR  G(BCT_A5,PB),,                    +GHSERPB+489+3.52*T;     2100 N 91Din !
$PAR  G(TETRAGONAL_A6,PB),,             +GHSERPB+4493.235;       2100 N 98Boa !
$PAR  G(TETRAGONAL_A6,PB),,             +GHSERPB+473.23+3.5531*T
$            -0.0396834*T*LN(T)+2.1489E-05*T**2;                 2100 N 96SGUN !
$PAR  G(TET_ALPHA1_A6,PB),,             +GHSERPB
$            +1903.3-2.0602*T;                                   2100 N 98Boa !
$PAR  G(TET_ALPHA1_A6,PB),,             +GHSERPB+183.2+0.45314*T
$            -0.0396834*T*LN(T)+2.149E-06*T**2;                  2100 N 91Din !
$PAR  G(RHOMBOHEDRAL_A7,PB),,           +GHSERPB+300+T;          2100 N 99SGUN !
$PAR  G(RHOMBOHEDRAL_A7,PB),,           +GHSERPB+4900+3.52*T;    2100 N 96SGUN !
$PAR  G(RHOMBO_A10,PB),,                +GHSERPB+10;             2100 N 09SGUN !
 PAR  G(LIQUID,PB),,                    +GLIQPB;                 2100 N 91Din !
$
 FUNCTION GHSERPB   298.15  -7650.085+101.700244*T-24.5242231*T*LN(T)
       -0.00365895*T**2-2.4395E-07*T**3;
       600.61  Y  -10531.095+154.243182*T-32.4913959*T*LN(T)
       +0.00154613*T**2+8.05448E+25*T**(-9);
      1200.00  Y  +4157.616+53.139072*T-18.9640637*T*LN(T)
       -0.002882943*T**2+9.8144E-08*T**3-2696755*T**(-1)+8.05448E+25*T**(-9);
      2100.00  N !
 FUNCTION GLIQPB    298.15  +4672.124-7.750683*T+GHSERPB-6.019E-19*T**7;
       600.61  Y  +4853.137-8.067136*T+GHSERPB-8.05448E+25*T**(-9);
      2100.00  N !
$ ------------------------------------------------------------------------------
$ Binary system
$
$ F. Zhang, Y. Tang, B. Hu, S. Liu, Y. Du, Y. Zhang,
$ J. Mining Metall. B, 50, 115-26(2014).
$
$ Checked against paper. Checked at 6000K.
$
$ The paper includes two datasets; one with associate liquid and one with
$ substitutional liquid. This dataset includes the substitutional liquid.
$
$ Mg2Pb is also stable above 3051 K.
$
 PAR  L(LIQUID,MG,PB;0),,               -32873.29+4.45*T;,,           N 14Zha !
 PAR  L(LIQUID,MG,PB;1),,               -19584.57+11.45*T;,,          N 14Zha !
$
 PAR  L(FCC_A1,MG,PB:VA;0),,            -10419.65-3.28*T;,,           N 14Zha !
$
 PAR  L(HCP_A3,MG,PB:VA;0),,            -4679.16-20.33*T;,,           N 14Zha !
 PAR  L(HCP_A3,MG,PB:VA;1),,            -9549.62;,,                   N 14Zha !
$
 PAR  G(MG2PB_C1,MG:PB),,               +3*GMG2PB;,,                  N 14Zha !
$
$ Metastable
$
 PAR  L(BCC_A2,MG,PB:VA;0),,            -10419.65-3.28*T;,,           N Same !
$
 FUNCTION GMG2PB    298.15  -21874.47+23.26*T-7.38*T*LN(T)
       -0.018068*T**2+27327.4028*T**(-1);
      6000.00  N !
$ ------------------------------------------------------------------------------
$
$
 LIST-OF-REFERENCE
 NUMBER  SOURCE
  Null   'Unknown source'
  Same   'Same or similar interaction as in the corresponding stable phase'
  REFLAV 'Laves phase convention: G(LAVES,X:X)=+3*GHSERXX+15000'
  COST   'COST 507 database'
  87Din  'A.T. Dinsdale, D.D. Gohil, unpublished, 1987; Mn-Pb'
  91Din  'A.T. Dinsdale, Calphad, 15, 317-425(1991).'
  96SGUN 'SGTE unary database V.3.0, 1996.'
  98Boa  'D. Boa, I. Ansara, Thermochim. Acta, 314, 79-86(1998),
          SGTE unary database V.4.1, 1999; In, Pb'
  99SGUN 'SGTE unary database V.4.1, 1999.'
  09SGUN 'SGTE unary database V.5.0, 2009.'
  14Zha  'F. Zhang, Y. Tang, B. Hu, S. Liu, Y. Du, Y. Zhang,
          J. Mining Metall. B, 50, 115-26(2014); Mg-Pb'
!
TE unary database V.3.0, 1996.'
  98Boa  'D. Boa, I. Ansara, Thermochim. Acta, 314, 79-86(1998),
          SGTE unary database V.4.1, 1999; In, Pb'
  99SGUN 'SGTE unary database V.4.1, 1999.'
  09SGUN 'SGTE unary database V.5.0, 2009.'
  14Zha  'F. Zhang, Y. Tang, B. Hu, S. Liu, Y. Du, Y. Zhang,
          J. Mining Metall. B, 50, 115-26(2014); Mg-Pb'
!
